Repository: mohamed1249/Upwork-Projects

File: Dubai 1/L3 Cell Analysis Detail.csv (part 2 of 20)
Date,Metal Tapped 7 Dy Run (kg/pd),Amperage (kA),Curr Eff 7 Dy Running (%),Aluminium (%),Iron (%),Cell Age (days),Cell Restart Age (days),BFT (sec),UF (min),UF_NO (no),Silicon (%),Base RSP (µΩ),Nett Sp Engy 7 Dy Run (kWh/kg Al),Nett Volts Per Pot (V),Anode Problems (No),Anode Shift Life (shifts),AlF3 Cons (kg AlF3/pd),Bath Temp (°C),Excess AlF3 (%),Metal Ht Bef Tap (cm),Bath Ht Bef Tap (cm),AE Freq (AE/pd),AE Duration (secs),Noise Volts (V),Noise Act (No/pd),Alumina Dumps (No/pd),Lining Drop (mV),Bath Temp (°C),AEV (V),SPAR,Call Wt (kg),Cruce Wt (kg),Sm RES (µΩ),TRSP (µΩ),TRSP TIME (min),Current Effeciency (%),Net Specific Energy (kWh/kg Al),NAE Freq (AE/pd)
14-MAR-18,1843.33823529412,242.25,94.4877205882353,99.9124285714286,0.056095238095238,503,,28.5882352941176,36.9411764705882,12.9889705882353,0.023,10.6011029411765,0,4.25091176470588,3,76,25.1238970588235,969.464788732394,8.61369863013699,18.4243902439024,16.8878048780488,0.011029411764706,45.6666666666667,0.013102941176471,0.665441176470588,2996.04044117647,314.733333333333,969.464788732394,12.837,5.91534246575342,2460.14705882353,2461.66666666667,10.7215919117647,0.001066176470588,355.666666666667,94.6387561148362,13.3873127482436,0.080882352941177
15-MAR-18,1843.57720588235,242.26,94.4986029411765,99.9091052631579,0.057052631578947,504,,28.4455882352941,37.4411764705882,12.8970588235294,0.024394736842105,10.6010183823529,0,4.25597794117647,1,76,24.6176470588235,968.613138686131,9.43676470588235,18.3627450980392,16.4088669950739,0.022058823529412,13.2,0.013308823529412,0.878676470588235,2999.47794117647,,968.613138686131,13.1736,5.78029411764706,2462.89215686275,2463.21078431373,10.7422830882353,0.001319852941176,244.4,94.6934290097575,13.3860021783027,0.110294117647059
16-MAR-18,1843.125,242.25,94.4922794117647,99.9225789473684,0.049973684210526,505,,28.4897058823529,37.8345588235294,12.9779411764706,0.021605263157895,10.600919117647,0,4.25165441176471,3,76,24.4786764705882,970.167832167832,9.24492753623188,18.3725490196078,16.828431372549,0.018382352941177,39,0.013775735294118,1.22058823529412,2991.52941176471,,970.167832167832,13.662,5.79565217391304,2460.39215686275,2461.10294117647,10.7247536764706,0.001522058823529,335.4,94.6186460232749,13.3882500142566,0.102941176470588
17-MAR-18,1844.25,242.25,94.5315808823529,99.9215813953488,0.048209302325581,506,,28.7536764705882,38.4264705882353,12.7573529411765,0.021953488372093,10.600919117647,0,4.256625,2,76,24.7963235294118,966.705035971223,9.75588235294118,18.3186274509804,16.6421568627451,0.007352941176471,16.5,0.013963235294118,1.09191176470588,2947.51838235294,,966.705035971223,14.93,5.87926470588235,2458.92156862745,2460.9068627451,10.7444632352941,0.000834558823529,190.666666666667,94.6079833043774,13.4120014651347,0.117647058823529
18-MAR-18,1844.11029411765,242.24,94.5242647058824,99.9142790697674,0.052093023255814,507,,28.9095588235294,37.985294117647,12.8235294117647,0.023186046511628,10.600919117647,0,4.26051102941176,1,76,14.7408088235294,968.757352941176,8.76567164179104,18.3756097560976,16.4901960784314,0.011029411764706,6,0.014261029411765,1.23529411764706,2946.82352941176,,968.757352941176,12.038,5.81955223880597,2459.85294117647,2457.8431372549,10.7621911764706,0.001948529411765,318.714285714286,94.4948811299237,13.4372650158818,0.0625
19-MAR-18,1845.33088235294,242.25,94.5842647058824,99.9149069767442,0.055255813953488,508,,28.7621323529412,37.0588235294118,12.8713235294118,0.022790697674419,10.600919117647,0,4.25777205882353,2,76,25.3422794117647,967.657142857143,9.69324324324324,18.3039215686274,16.8333333333333,0.014705882352941,5.25,0.014558823529412,1.23897058823529,2970.36764705882,,967.657142857143,11.44825,5.65959459459459,2457.35294117647,2460,10.7498235294118,0.002536764705882,274,94.5746811276224,13.4109741348366,0.084558823529412
20-MAR-18,1845.65808823529,242.25,94.6033088235294,99.9187435897436,0.051641025641026,509,,28.8202205882353,37.6507352941176,12.8161764705882,0.022897435897436,10.600919117647,0,4.26101838235294,0,76,23.0691176470588,967.68115942029,9.91285714285714,18.3872549019608,16.906862745098,0.007352941176471,33.5,0.015047794117647,1.32352941176471,2958.44852941176,297.648648648649,967.68115942029,13.657,5.65585714285714,2461.32352941176,2461.5931372549,10.7631433823529,0.000897058823529,181.714285714286,94.634366687003,13.4234637254148,0.117647058823529
21-MAR-18,1846.22426470588,242.25,94.6301838235294,99.9206136363636,0.052159090909091,510,,28.9363970588235,37.9742647058824,12.7867647058824,0.021090909090909,10.600919117647,0,4.26635661764706,1,76,20.5477941176471,965.077464788732,9.74117647058824,18.3480392156863,16.5294117647059,0.022058823529412,7,0.015084558823529,1.53308823529412,2934.77941176471,,965.077464788732,11.6576,5.76661764705882,2461.17647058824,2465.41666666667,10.785044117647,0.001849264705882,235.888888888889,94.7829248360673,13.4199927346637,0.077205882352941
22-MAR-18,1845.57720588235,242.23,94.6019117647059,99.9127906976744,0.056023255813954,511,,29.0088235294118,36.7095588235294,12.9669117647059,0.022348837209302,10.600919117647,0,4.26471691176471,2,76,19.3169117647059,965.807142857143,9.48472222222222,18.4019607843137,16.4313725490196,0.029411764705882,8,0.014941176470588,1.48529411764706,2950.48897058824,,965.807142857143,11.666,5.73486111111111,2459.41176470588,2460.80882352941,10.7788198529412,0.003301470588235,273.941176470588,94.6124158097817,13.4252706419701,0.117647058823529
23-MAR-18,1844.98897058824,242.27,94.5681985294118,99.9155,0.052522727272727,512,,28.9205882352941,38.7132352941176,12.7058823529412,0.023340909090909,10.600919117647,0,4.26467279411765,1,76,18.6419117647059,964.433823529412,10.48,18.3137254901961,16.593137254902,0.011029411764706,8.66666666666667,0.014882352941177,1.30514705882353,2938.33088235294,368.875,964.433823529412,12.9653333333333,5.68642857142857,2448.13725490196,2449.55882352941,10.7775294117647,0.000930147058824,150,94.1670506827046,13.4915387427741,0.099264705882353
24-MAR-18,1843.52573529412,242.26,94.4941544117647,99.924152173913,0.049173913043478,513,,29.0555147058824,37.6875,12.797794117647,0.02004347826087,10.600919117647,0,4.26190441176471,5,76,18.7014705882353,968.654929577465,9.63382352941176,18.4106280193237,16.5533980582524,0.011029411764706,12,0.014720588235294,1.25735294117647,2931.07352941176,,968.654929577465,13.1716666666667,5.70411764705882,2449.26470588235,2450.44117647059,10.7663566176471,0.001746323529412,266.142857142857,94.2040812596748,13.5029040724411,0.069852941176471
25-MAR-18,1844.02205882353,242.25,94.5195588235294,99.9225,0.04925,514,,29.0691176470588,37.7205882352941,12.8308823529412,0.021075,10.600919117647,0,4.25625367647059,1,76,20.1705882352941,968.288732394366,9.90144927536232,18.4585365853659,16.390243902439,0.025735294117647,10,0.015022058823529,1.04411764705882,2931.39705882353,,968.288732394366,12.9288333333333,5.82,2459.60784313725,2460.49019607843,10.7434558823529,0.001408088235294,246.625,94.591964822069,13.4111124973592,0.0625
26-MAR-18,1844.03676470588,242.23,94.520294117647,99.922,0.04865,515,,29.0893382352941,37.6911764705882,12.797794117647,0.02145,10.600919117647,0,4.25665073529412,1,76,21.2525735294118,969.876712328767,9.75616438356164,18.4417475728155,16.5073170731707,0.014705882352941,6,0.014610294117647,0.904411764705882,2930.26470588235,,969.876712328767,10.9745,5.78082191780822,2462.20588235294,2463.08823529412,10.7456507352941,0.002794117647059,248.357142857143,94.7000539276322,13.3940436202546,0.080882352941177
27-MAR-18,1844.23529411765,242.25,94.5313235294118,99.9217105263158,0.050394736842105,516,,29.1125,38.1470588235294,12.6801470588235,0.020894736842105,10.600919117647,0,4.26201470588235,0,76,20.5477941176471,968.684931506849,9.69852941176471,18.4166666666667,16.3170731707317,0.025735294117647,7.33333333333333,0.014761029411765,1.125,2929.65808823529,320.65625,968.684931506849,12.8355,5.71029411764706,2460.19607843137,2462.23039215686,10.767544117647,0.003555147058824,250.764705882353,94.6619915832827,13.4135725348676,0.084558823529412
28-MAR-18,1842.95588235294,241.75,94.4930882352941,99.9298333333333,0.044666666666667,517,,29.0419117647059,38.2867647058824,12.860294117647,0.020777777777778,10.600919117647,0,4.25531617647059,2,76,20.3889705882353,969.469387755102,9.90277777777778,18.4,16.6176470588235,0.014705882352941,13.6666666666667,0.015367647058824,1.46323529411765,2930.72058823529,307.027027027027,969.469387755102,12.9313333333333,5.69458333333333,2454.11764705882,2453.55392156863,10.7550661764706,0.002194852941176,250.363636363636,94.5235174308318,13.413090853772,0.080882352941177
29-MAR-18,1842.05147058824,241.42,94.4920588235294,99.9301714285714,0.043142857142857,518,,28.9330882352941,37.9558823529412,12.8860294117647,0.019085714285714,10.600919117647,13.4391911764706,4.24782352941176,1,76,19.8033088235294,964.340579710145,10.5402777777778,18.3543689320388,16.9019607843137,0.003676470588235,6,0.015029411764706,1.40441176470588,2952.05147058824,,964.340579710145,11.969,5.77027777777778,2451.51960784314,2450.51470588235,10.7527058823529,0.002926470588235,235.705882352941,94.5354786726321,13.4125195150933,0.055147058823529
30-MAR-18,1842.08823529412,242.45,94.4850367647059,99.9244705882353,0.045735294117647,519,,28.8375,38.5110294117647,12.75,0.019323529411765,10.600919117647,0.141507352941176,4.26380514705882,2,76,19.7536764705882,965.992424242424,10.7217391304348,18.3203883495146,16.7268292682927,0.011029411764706,3.66666666666667,0.014647058823529,1.23529411764706,2940.03308823529,,965.992424242424,10.7096666666667,5.67942028985507,2455.78431372549,2452.79411764706,10.7654595588235,0.001952205882353,183.583333333333,94.2183093016961,13.4853307568307,0.058823529411765
31-MAR-18,1843.71691176471,242.67,94.5433823529412,99.9205609756098,0.048975609756098,520,,28.8492647058823,39.360294117647,12.8014705882353,0.020926829268293,10.600919117647,0,4.26000367647059,1,76,19.2772058823529,965.192592592593,10.6191176470588,18.3970588235294,16.6813725490196,0.011029411764706,6.5,0.013514705882353,0.808823529411765,2946.45588235294,,965.192592592593,20.2875,5.68941176470588,2458.03921568627,2463.50490196078,10.7404338235294,0.002352941176471,219.642857142857,94.545119542365,13.4218156519557,0.088235294117647
01-APR-18,1843.35294117647,243.24,94.4710294117647,99.9198857142857,0.048571428571429,521,,29.0731617647059,38.4448529411765,12.8272058823529,0.018057142857143,10.5710294117647,13.4344852941176,4.26107720588235,1,76,16.7856617647059,967.642335766423,10.0056338028169,18.3526570048309,16.7107843137255,0.003676470588235,11,0.012779411764706,0.772058823529412,2920.47794117647,375.575757575758,967.642335766423,11.623,5.58633802816901,2459.26470588235,2458.1862745098,10.7196617647059,0.0016875,187.6,94.1214730269748,13.4929525758911,0.080882352941177
02-APR-18,1843.79044117647,243.24,94.4379411764706,99.9211590909091,0.048136363636364,522,,28.9897058823529,38.0514705882353,12.9669117647059,0.020045454545454,10.5511029411765,13.4385661764706,4.25353308823529,3,76,15.8525735294118,966.25,10.4783783783784,18.3088235294118,16.9754901960784,0,,0.012911764705882,0.742647058823529,2956.13235294118,,966.25,,5.67905405405405,2466.51960784314,2468.82352941176,10.6888529411765,0.001044117647059,172,94.5268196868479,13.4938517506898,0.073529411764706
03-APR-18,1844.07720588235,243.24,94.3974264705882,99.9164210526316,0.052131578947368,523,,28.9544117647059,39.9816176470588,12.6213235294118,0.021526315789474,10.5610992647059,13.4407352941176,4.25489338235294,2,76,15.7334558823529,967.218309859155,10.8661971830986,18.3529411764706,16.3676470588235,0.007352941176471,8.5,0.012503676470588,0.647058823529412,2925.94852941176,,967.218309859155,12.0905,5.64549295774648,2463.28431372549,2463.16176470588,10.6941213235294,0.002143382352941,281.4,94.3100408830629,13.4453178915819,0.055147058823529
04-APR-18,1845.68014705882,243.25,94.3963602941176,99.9112727272727,0.055424242424242,524,,29.1422794117647,38.5441176470588,12.8492647058824,0.020363636363636,10.5860294117647,13.4444117647059,4.26242647058824,2,76,15.7632352941176,968.201388888889,10.4013698630137,18.3235294117647,16.5196078431373,0.007352941176471,12,0.012253676470588,0.448529411764706,2922.70588235294,,968.201388888889,13.1235,5.62397260273973,2465.73529411765,2468.0637254902,10.7251139705882,0.0031875,344.181818181818,94.4965626955039,13.4393727294433,0.040441176470588
05-APR-18,1848.29411764706,243.25,94.427794117647,99.9218108108108,0.046297297297297,525,,29.2566176470588,39.1213235294118,12.7720588235294,0.020783783783784,10.5860294117647,13.4444117647059,4.25736029411765,4,76,16.1702205882353,970.054421768707,9.88985507246377,18.3774509803922,16.6862745098039,0.003676470588235,15,0.012169117647059,0.503676470588235,2901.56617647059,375.25,970.054421768707,9.913,5.63376811594203,2469.6568627451,2474.11764705882,10.7043198529412,0.001875,240.375,94.7283536225999,13.3975258848861,0.051470588235294
06-APR-18,1849.54411764706,243.26,94.4473161764706,99.9091388888889,0.053472222222222,526,,29.2352941176471,39.4705882352941,12.6985294117647,0.01925,10.5860294117647,0.141544117647059,4.25640808823529,2,76,15.9419117647059,970.927152317881,10.0797101449275,18.2892156862745,16.328431372549,0.003676470588235,7,0.011694852941177,0.411764705882353,2903.86397058824,,970.927152317881,12.673,5.72695652173913,2465.78431372549,2468.23529411765,10.7000845588235,0.002551470588235,307.818181818182,94.4980813081645,13.4237754227122,0.055147058823529
07-APR-18,1849.90441176471,243.24,94.4334926470588,99.908325,0.0567,527,,29.23125,38.8639705882353,12.7095588235294,0.02045,10.5860294117647,0.141580882352941,4.25766176470588,6,76,14.9691176470588,970.724832214765,10.1602941176471,18.3186274509804,16.4362745098039,0.014705882352941,6.75,0.011694852941177,0.577205882352941,2906.87867647059,,970.724832214765,11.2675,5.65867647058824,2463.72549019608,2462.64705882353,10.7057830882353,0.001176470588235,311,94.2907213606959,13.466309441173,0.029411764705882
08-APR-18,1850.33823529412,243.15,94.4616911764706,99.9184864864865,0.049513513513514,528,,29.2029411764706,38.4558823529412,12.8970588235294,0.021027027027027,10.5860294117647,0.141470588235294,4.24899632352941,1,76,12.0110294117647,973.452229299363,9.47352941176471,18.3088235294118,16.4656862745098,0.003676470588235,6,0.011352941176471,0.279411764705882,2917.23161764706,324,973.452229299363,14.898,5.73852941176471,2463.48039215686,2462.52450980392,10.6723235294118,0.000209558823529,149,94.3213161373115,13.4261021057129,0.014705882352941
09-APR-18,1850.20955882353,243.23,94.4534926470588,99.9126052631579,0.053552631578947,529,,29.1121323529412,38.5367647058824,12.8345588235294,0.018184210526316,10.5860294117647,0.141580882352941,4.24820220588235,9,76,11.98125,973.011976047904,9.35882352941176,18.25,16.4852941176471,0.011029411764706,16.6666666666667,0.011209558823529,0.279411764705882,2927.46691176471,308.666666666667,973.011976047904,14.0563333333333,5.71882352941176,2469.01960784314,2468.52941176471,10.6683897058824,0.000341911764706,162,94.5190556732223,13.3975089971548,0.036764705882353
10-APR-18,1848.98161764706,243.25,94.3922058823529,99.9170444444444,0.053044444444444,530,,29.04375,38.0698529411765,12.7830882352941,0.020888888888889,10.5860294117647,0.141838235294118,4.25166544117647,1,76,12.1202205882353,974.03164556962,8.58676470588235,18.1911764705882,16.4754901960784,0,,0.011547794117647,0.301470588235294,2934.625,,974.03164556962,,5.81941176470588,2454.11764705882,2454.36274509804,10.6828382352941,0.000011029411765,16,93.9715969040321,13.4948326080605,0.040441176470588
11-APR-18,1847.86397058824,243.12,94.3422058823529,99.9121219512195,0.054731707317073,531,,29.0397058823529,39.375,12.5919117647059,0.022512195121951,10.5861286764706,0.141948529411765,4.25370588235294,2,76,14.7705882352941,974.380952380952,8.66376811594203,18.25,16.1470588235294,0.014705882352941,22.5,0.011742647058824,0.382352941176471,2913.85294117647,,974.380952380952,13.2125,5.80217391304348,2454.70588235294,2454.70588235294,10.6885551470588,0.001055147058824,212.25,94.0349907061052,13.4860566385521,0.051470588235294
12-APR-18,1846.26102941176,243.26,94.258419117647,99.9034242424242,0.061575757575758,532,,29.1323529411765,37.8897058823529,12.7830882352941,0.021818181818182,10.5865073529412,13.4520588235294,4.26156985294118,8,76,16.9345588235294,973.458823529412,9.0231884057971,18.2254901960784,16.3382352941176,0.014705882352941,5,0.012621323529412,0.426470588235294,2926.20220588235,,973.458823529412,11.69675,5.72942028985507,2459.01960784314,2457.20588235294,10.7204705882353,0.000761029411765,259.5,94.0742658079943,13.5037974989956,0.066176470588235
13-APR-18,1844.125,243.24,94.1513970588235,99.9125,0.05472,533,,28.8709558823529,38.0404411764706,12.8235294117647,0.02218,10.5865808823529,0.142316176470588,4.2655,9,76,15.9816176470588,972.242038216561,9.52463768115942,18.2205882352941,16.5980392156863,0.007352941176471,12,0.012676470588235,0.466911764705882,2952.5,,972.242038216561,12.5985,5.70565217391304,2454.50980392157,2452.74509803922,10.7372683823529,0.001018382352941,161.285714285714,93.9127497724432,13.5478649437748,0.073529411764706
14-APR-18,1843.70955882353,243.25,94.1286764705882,99.8982380952381,0.065452380952381,534,,28.9136029411765,38.6544117647059,12.6213235294118,0.021642857142857,10.5865808823529,0,4.27024632352941,4,76,15.0882352941176,972.012987012987,9.75588235294118,18.1911764705882,16.8137254901961,0.033088235294118,28.4285714285714,0.013580882352941,0.606617647058824,2945.53308823529,,972.012987012987,13.3541428571428,5.76455882352941,2455.83333333333,2459.11764705882,10.7568161764706,0.000724264705882,150,94.1521023065009,13.5317063723026,0.216911764705882
15-APR-18,1842.83455882353,243.29,94.0772058823529,99.8985555555556,0.063814814814815,535,,28.8930147058823,38.6176470588235,12.6066176470588,0.021888888888889,10.5865808823529,0,4.26863602941176,6,76,15.1676470588235,972.215189873418,9.69411764705882,18.2401960784314,16.8390243902439,0.029411764705882,11.125,0.012919117647059,0.555147058823529,2937.88602941176,,972.215189873418,12.654,5.69852941176471,2454.95098039216,2450.49019607843,10.7491727941176,0.000172794117647,236,93.8055869165044,13.5647928274073,0.106617647058824
16-APR-18,1842.24264705882,243.13,94.0529411764706,99.9047111111111,0.061377777777778,536,,28.8029411764706,37.9080882352941,12.7830882352941,0.024088888888889,10.6069301470588,0,4.27305514705882,8,76,15.2669117647059,971.269230769231,9.53529411764706,18.2598039215686,16.6813725490196,0.018382352941177,26.6,0.013639705882353,0.628676470588235,2960.80514705882,332.671875,971.269230769231,13.727,5.59897058823529,2460.98039215686,2464.01960784314,10.7683161764706,0.001433823529412,474.666666666667,94.3882871545345,13.4930337308064,0.088235294117647
17-APR-18,1843.41176470588,243.16,94.1162867647059,99.9021224489796,0.061979591836735,537,,28.7305147058824,38.7830882352941,12.625,0.020959183673469,10.6367352941176,0,4.28232720588235,1,76,16.0908088235294,972.433333333333,9.68088235294118,18.2243902439024,16.5512195121951,0.051470588235294,14.5454545454545,0.013297794117647,0.669117647058824,2964.63602941176,295.650602409639,972.433333333333,12.2474545454545,5.58367647058824,2461.51960784314,2466.78921568627,10.8066580882353,0.000121323529412,177,94.4823343922686,13.5129259172419,0.121323529411765
18-APR-18,1844.71323529412,243.3,94.17375,99.9020377358491,0.062377358490566,538,,28.5863970588235,36.7132352941176,12.8639705882353,0.023150943396226,10.646875,0,4.28576102941176,5,76,18.4930147058824,971.692307692308,10.6626666666667,18.2156862745098,17.328431372549,0.025735294117647,10.8571428571428,0.013625,0.764705882352941,3002.45955882353,,971.692307692308,12.2682857142857,5.5972,2466.96078431373,2467.18137254902,10.8188933823529,0,,94.4429780011084,13.5299816640691,0.176470588235294
19-APR-18,1845.37867647059,243.35,94.2030514705882,99.8951020408163,0.067265306122449,539,,28.3966911764706,37.8970588235294,12.6544117647059,0.025102040816327,10.646875,13.5192647058824,4.29016544117647,2,76,19.0389705882353,972.140243902439,9.80869565217391,18.2745098039216,16.7549019607843,0.066176470588235,17.75,0.013944852941177,0.720588235294118,3009.27205882353,,972.140243902439,12.8438125,5.63260869565217,2463.03921568627,2460.9068627451,10.833875,0.006113970588235,511.727272727273,94.1818877642023,13.5772657549509,0.154411764705882
20-APR-18,1845.84191176471,243.27,94.2246323529412,99.8905416666667,0.0735625,540,,28.2643382352941,37.2536764705882,12.797794117647,0.024166666666667,10.646875,0.142720588235294,4.28530882352941,6,76,18.7411764705882,970.695652173913,10.1231884057971,18.2450980392157,16.7843137254902,0.036764705882353,23.7,0.014080882352941,0.985294117647059,3038.24632352941,,970.695652173913,13.1452,5.60275362318841,2461.51960784314,2458.60294117647,10.8178713235294,0,34.5,94.1258176245665,13.5583776643491,0.194852941176471
21-APR-18,1845.93014705882,243.27,94.2284926470588,99.8952826086956,0.06804347826087,541,,28.4819852941176,39.9080882352941,12.3860294117647,0.024652173913044,10.646875,0,4.29516176470588,12,76,18.4830882352941,969.223684210526,10.4323529411765,18.2487804878049,16.7121951219512,0.018382352941177,12,0.014301470588235,1.17279411764706,2956.9375,,969.223684210526,11.5993333333333,5.56205882352941,2458.97058823529,2459.19117647059,10.8586139705882,0.000625,118.5,94.1483377831033,13.5945611980282,0.154411764705882
22-APR-18,1847.06617647059,243.24,94.2881985294118,99.8853728813559,0.074898305084746,542,,28.6904411764706,37.4889705882353,12.8639705882353,0.02364406779661,10.646875,0,4.29284558823529,12,76,17.04375,967.657718120805,11.2847222222222,18.2745098039216,17.1617647058823,0.022058823529412,9.33333333333333,0.014709558823529,0.941176470588235,2974.72794117647,,967.657718120805,11.8948333333333,5.53402777777778,2455.98039215686,2460.9068627451,10.8500220588235,0.014194852941177,521.92,94.2237047361009,13.5913121388565,0.117647058823529
23-APR-18,1847.45955882353,243.25,94.300294117647,99.8845454545454,0.0745,543,,28.4356617647059,37.6544117647059,12.8382352941176,0.024393939393939,10.646875,0,4.28686397058824,5,76,15.1080882352941,971.065789473684,10.860294117647,18.2794117647059,17.3088235294118,0.022058823529412,22.4,0.014481617647059,0.6875,3006.53308823529,,971.065789473684,12.057,5.48676470588235,2466.96078431373,2467.47549019608,10.8250183823529,0.005297794117647,362.066666666667,94.4720985877125,13.5270992371668,0.143382352941176
24-APR-18,1846.47426470588,243.16,94.2520955882353,99.8771935483871,0.083032258064516,544,,28.5360294117647,39.4926470588235,12.5220588235294,0.025629032258065,10.6475257352941,0,4.28487132352941,8,76,14.6018382352941,971.691823899371,10.8779411764706,18.2009803921569,17.0833333333333,0.025735294117647,10.5,0.014069852941177,0.676470588235294,2968.33088235294,,971.691823899371,12.9415,5.51382352941176,2458.92156862745,2459.95098039216,10.8194448529412,0.000845588235294,160.2,94.2180931596328,13.5564745026272,0.191176470588235
25-APR-18,1843.37132352941,242.92,94.1134558823529,99.872904109589,0.088397260273973,545,,28.7492647058824,38.0404411764706,12.8419117647059,0.023945205479452,10.6484779411765,0,4.27863235294118,6,76,14.6514705882353,972.067901234568,10.7051948051948,17.9607843137255,17.0833333333333,0.011029411764706,6.66666666666667,0.013488970588235,0.742647058823529,2971.02941176471,,972.067901234568,12.6343333333333,5.52714285714286,2433.62745098039,2436.37254901961,10.8026360294118,0.000797794117647,170.5,93.4095200741302,13.8197536031744,0.084558823529412
26-APR-18,1831.08088235294,243.04,93.5037867647059,99.875338028169,0.087661971830986,546,,28.6077205882353,39.5698529411765,12.3676470588235,0.025183098591549,10.6489595588235,0.146029411764706,4.28408088235294,19,76,15.6242647058824,972.786585365854,10.4513888888889,17.5539215686274,17.2401960784314,0.058823529411765,41.1666666666667,0.013297794117647,0.606617647058824,2969.71691176471,392.9,972.786585365854,11.9645833333333,5.60166666666667,2339.55882352941,2338.28431372549,10.823125,0.000367647058824,142.4,89.6038556779036,14.8285457728156,0.305147058823529
27-APR-18,1809.94485294118,243.03,92.4363235294118,99.8762461538461,0.086230769230769,547,,28.6455882352941,36.7904411764706,12.7867647058824,0.026615384615385,10.6490808823529,0,4.28473161764706,11,76,15.3066176470588,970.976608187135,10.3426470588235,17.2058823529412,16.9077669902913,0.029411764705882,23.4285714285714,0.013158088235294,0.599264705882353,2993.84191176471,,970.976608187135,11.2411428571428,5.60382352941176,2262.74509803922,2263.57843137255,10.8259448529412,0.001213235294118,230.6,86.7443129321394,15.4708296564719,0.169117647058824
28-APR-18,1795.5,243.06,91.7117647058824,99.8760985915493,0.085816901408451,548,,28.5742647058824,38.7683823529412,12.6433823529412,0.025323943661972,10.6490808823529,0,4.28191911764706,16,76,13.9169117647059,969.144736842105,10.6308823529412,17.3823529411765,16.8725490196078,0.011029411764706,7,0.013202205882353,0.716911764705882,2978.77205882353,,969.144736842105,12.936,5.56897058823529,2330.58823529412,2332.57352941176,10.8135183823529,0.001411764705882,340,89.3776614313133,14.6475363082276,0.176470588235294
29-APR-18,1786.4375,243.05,91.2570955882353,99.8753552631579,0.087881578947368,549,,28.7334558823529,38.9816176470588,12.6323529411765,0.02475,10.6490808823529,0,4.28357720588235,9,76,13.9863970588235,970.688311688312,10.5073529411765,17.4460784313725,17.0833333333333,0.018382352941177,19.4,0.012757352941177,0.470588235294118,2963.15441176471,,970.688311688312,11.5984,5.59088235294118,2376.8137254902,2382.10784313725,10.8215220588235,0.000566176470588,325,91.2786814484743,14.1244488180221,0.147058823529412
30-APR-18,1776.98529411765,243.07,90.7845220588235,99.878175,0.0837375,550,,28.8518382352941,39.4595588235294,12.6470588235294,0.023675,10.6490808823529,0,4.2771875,15,76,14.6514705882353,972.273885350318,10.0985714285714,17.3676470588235,16.7598039215686,0.014705882352941,13.25,0.011992647058824,0.441176470588235,2931.96323529412,,972.273885350318,13.00475,5.67971428571429,2364.06862745098,2373.52941176471,10.7934117647059,0.000073529411765,59,90.9421116725953,14.2076260153941,0.117647058823529
01-MAY-18,1766.59926470588,243.08,90.2588970588235,99.8703230769231,0.091846153846154,551,,28.9786764705882,37.2279411764706,12.8345588235294,0.025753846153846,10.6519007352941,0,4.27982720588235,10,76,15.69375,973.891025641026,9.625,17.4362745098039,16.7058823529412,0.014705882352941,17,0.012183823529412,0.488970588235294,2953.16911764706,,973.891025641026,11.15175,5.64779411764706,2356.96078431373,2358.1862745098,10.8041029411765,0.001580882352941,357.2,90.3512635625009,14.4316907816118,0.095588235294118
02-MAY-18,1761.15441176471,243.05,89.9733823529412,99.8796142857143,0.0842,552,,28.7511029411765,38.1838235294118,12.8051470588235,0.025242857142857,10.6595588235294,0,4.28044852941176,5,76,16.0213235294118,973.447852760736,9.91617647058824,17.3816425120773,16.5121951219512,0.014705882352941,20.25,0.012297794117647,0.514705882352941,2970.53308823529,358.451612903226,973.447852760736,11.075,5.62294117647059,2384.01960784314,2390.88235294118,10.8075551470588,0.000735294117647,178.75,91.6133993387046,14.0420642027232,0.106617647058824
03-MAY-18,1769.81617647059,243.06,90.4145220588235,99.8818518518519,0.08141975308642,553,,28.6628676470588,39.2022058823529,12.6838235294118,0.023716049382716,10.6595588235294,0.000294117647059,4.28096691176471,9,76,15.5944852941176,973.223602484472,9.93521126760563,17.5769230769231,17.2205882352941,0.018382352941177,13.25,0.012077205882353,0.488970588235294,2963.86029411765,,973.223602484472,12.2335,5.6630985915493,2417.5,2419.19117647059,10.8095661764706,0,,92.6950807276372,13.81003700381,0.1875
04-MAY-18,1785.10661764706,243.02,91.1964705882353,99.8884743589744,0.074525641025641,554,,28.8786764705882,39.9669117647059,12.547794117647,0.025820512820513,10.6595588235294,0.15625,4.28091544117647,18,76,15.0286764705882,973.398692810458,10.1757142857143,17.5,17.0246305418719,0.033088235294118,14.3333333333333,0.011694852941177,0.341911764705882,2926.31617647059,,973.398692810458,11.8785555555555,5.62428571428571,2401.02941176471,2407.25490196078,10.8105551470588,0.000419117647059,177,92.2532851633877,13.9022468538428,0.143382352941176
05-MAY-18,1794.26838235294,243.04,91.6664705882353,99.8839718309859,0.077521126760563,555,,28.9426470588235,37.7573529411765,12.7463235294118,0.026661971830986,10.6595588235294,13.9899632352941,4.28083088235294,12,76,15.1875,973.592356687898,10.1044117647059,17.5686274509804,16.5637254901961,0.029411764705882,14.6666666666667,0.011897058823529,0.378676470588235,2949.80882352941,,973.592356687898,12.1263333333333,5.67720588235294,2412.40196078431,2414.48529411765,10.8098382352941,0,,92.5223805785283,13.8253466574529,0.073529411764706
06-MAY-18,1797.38602941176,241.85,91.8893014705882,99.8853783783784,0.076662162162162,556,,28.9680147058824,39.9779411764706,12.5514705882353,0.025364864864865,10.7063860294118,13.9409926470588,4.27787867647059,5,76,16.1602941176471,973.267515923567,9.76081081081081,17.6048780487805,16.8292682926829,0.022058823529412,21.2,0.011147058823529,0.294117647058824,2918.28676470588,,973.267515923567,11.615,5.61716216216216,2408.38235294118,2409.82843137255,10.8455073529412,0.000183823529412,237,92.8005989910783,13.7600884815307,0.088235294117647
07-MAY-18,1799.94852941176,241.05,92.1298529411765,99.8847540983607,0.078590163934426,557,,29.175,39.2794117647059,12.6470588235294,0.024786885245902,10.7591911764706,13.8944852941176,4.28545220588235,6,76,16.7658088235294,972.851612903226,9.81714285714286,17.4901960784314,16.1176470588235,0.014705882352941,16.75,0.011022058823529,0.279411764705882,2905.85661764706,,972.851612903226,11.15025,5.64442857142857,2392.74509803922,2396.37254901961,10.9182610294118,0.001606617647059,493.333333333333,92.585623979134,13.8238925863784,0.102941176470588
08-MAY-18,1804.03308823529,241.01,92.4504044117647,99.8846296296296,0.075925925925926,558,,29.3375,41.4044117647059,12.4522058823529,0.023716049382716,10.7591911764706,13.8366911764706,4.28809191176471,9,76,16.8452205882353,971.132450331126,9.99142857142857,17.4607843137255,16.3872549019608,0.011029411764706,6,0.011591911764706,0.371323529411765,2868.90073529412,,971.132450331126,10.457,5.618,2393.13725490196,2397.40196078431,10.931169117647,0.002827205882353,369.625,92.6411530607396,13.8320825680466,0.040441176470588
09-MAY-18,1805.62132352941,241.02,92.6419117647059,99.8729090909091,0.088621212121212,559,,29.4110294117647,39.0330882352941,12.7169117647059,0.025454545454546,10.7591911764706,13.8035294117647,4.28713602941176,5,76,17.6790441176471,970.925170068027,9.69130434782609,17.5609756097561,16.4975609756098,0.011029411764706,8.33333333333333,0.012408088235294,0.393382352941176,2882.90808823529,,970.925170068027,10.767,5.60014492753623,2403.52941176471,2407.1568627451,10.9268308823529,0.000492647058824,287.5,93.0150175508518,13.7465738026109,0.069852941176471
10-MAY-18,1803.05147058824,241,92.6243014705882,99.8720117647059,0.088458823529412,560,,29.2386029411765,38.0330882352941,12.7536764705882,0.026035294117647,10.7597977941176,13.8121323529412,4.29034926470588,8,76,17.04375,970.513513513514,9.94411764705882,17.5,16.6225490196078,0.029411764705882,31.4285714285714,0.012422794117647,0.408088235294118,2922.09926470588,,970.513513513514,12.6821428571428,5.56941176470588,2392.5,2396.07843137255,10.9415735294118,0.000257352941176,323,92.5934664858789,13.8634698662561,0.147058823529412
11-MAY-18,1802.41544117647,241.03,92.7008823529412,99.8719186046512,0.088616279069767,561,,29.0205882352941,38.8897058823529,12.6838235294118,0.023651162790698,10.7604779411765,0.149338235294118,4.29503676470588,12,76,15.147794117647,967.854430379747,10.6166666666667,17.5776699029126,16.8780487804878,0.033088235294118,22,0.013132352941177,0.625,2939.77205882353,,967.854430379747,12.711125,5.55055555555556,2400.53921568627,2402.91666666667,10.9583602941176,0.000856617647059,139.285714285714,92.8465493503654,13.8582498075681,0.205882352941176
12-MAY-18,1800.60294117647,241.01,92.7177941176471,99.8742580645161,0.084677419354839,562,,29.0889705882353,40.0514705882353,12.5147058823529,0.024967741935484,10.7604779411765,0.149117647058824,4.29536764705882,7,76,13.8871323529412,968.174825174825,10.2867647058824,17.5490196078431,16.7009803921569,0.029411764705882,33.125,0.013477941176471,0.702205882352941,2905.01102941176,,968.174825174825,12.585125,5.62970588235294,2388.08823529412,2389.24019607843,10.9606911764706,0.000477941176471,166.75,92.3261466829822,13.9346771972223,0.128676470588235
13-MAY-18,1799.1875,241.01,92.6904411764706,99.8750210526316,0.083863157894737,563,,29.2128676470588,38.3088235294118,12.6617647058824,0.026294736842105,10.7604779411765,0.149375,4.29218014705882,6,76,14.4430147058824,969.173333333333,10.4633802816901,17.5882352941176,16.4313725490196,0.022058823529412,6.5,0.013772058823529,0.591911764705882,2917.30882352941,,969.173333333333,11.6861666666667,5.56225352112676,2396.96078431373,2403.99509803922,10.948794117647,0.001654411764706,203.2,92.896312564571,13.8063617938485,0.161764705882353
14-MAY-18,1799.72058823529,241.05,92.7187132352941,99.8668651685393,0.089921348314607,564,,29.3040441176471,40.9448529411765,12.5367647058824,0.026134831460674,10.7604779411765,0.149301470588235,4.29048529411765,16,76,14.8698529411765,970.62,10.3205882352941,17.6078431372549,16.4019607843137,0.029411764705882,24.1428571428571,0.012852941176471,0.444852941176471,2879.69852941176,,970.62,13.2182857142857,5.55014705882353,2400.53921568627,2399.53431372549,10.9389375,0.000382352941176,157.666666666667,92.710857944034,13.8132967166207,0.095588235294118
15-MAY-18,1798.28676470588,241.03,92.6438602941176,99.8745940594059,0.083009900990099,565,,29.3959558823529,38.8161764705882,12.6544117647059,0.025039603960396,10.7604779411765,0.149558823529412,4.28998161764706,12,76,15.5150735294118,970.464968152866,10.5788732394366,17.4264705882353,16.2696078431373,0.018382352941177,15,0.013727941176471,0.503676470588235,2894.48529411765,,970.464968152866,12.4248,5.60183098591549,2383.23529411765,2386.56862745098,10.9375367647059,0.000209558823529,355,92.2164061000396,13.9038129107052,0.143382352941176
16-MAY-18,1798.81617647059,241.02,92.6712867647059,99.8712526315789,0.085094736842105,566,,29.1058823529412,39.3786764705882,12.5698529411765,0.024821052631579,10.7604779411765,0.149375,4.29330514705882,8,76,15.5448529411765,969.422818791946,10.0242857142857,17.5392156862745,16.3578431372549,0.022058823529412,11.1666666666667,0.013231617647059,0.477941176470588,2914.69117647059,,969.422818791946,13.089,5.614,2402.00980392157,2404.48529411765,10.9527977941176,0.000452205882353,200.5,92.9133273862482,13.8006360969084,0.172794117647059
17-MAY-18,1798.22426470588,241.06,92.6386029411765,99.8709770114943,0.085885057471264,567,,29.1720588235294,39.2132352941176,12.610294117647,0.024816091954023,10.7604779411765,13.8336764705882,4.29388235294118,11,76,15.7136029411765,969.208053691275,9.9169014084507,17.5833333333333,16.2352941176471,0.029411764705882,14,0.013735294117647,0.606617647058824,2913.80514705882,,969.208053691275,13.6273333333333,5.61971830985915,2397.94117647059,2398.30882352941,10.9527205882353,0.000536764705882,178.666666666667,92.6569739316285,13.8423684816136,0.191176470588235
18-MAY-18,1798.85294117647,241.05,92.6709926470588,99.8776796116505,0.080922330097087,568,,29.1580882352941,39.3308823529412,12.6948529411765,0.025242718446602,10.7604779411765,0.149411764705882,4.28929411764706,13,76,15.4356617647059,969.287671232877,9.88823529411765,17.5441176470588,16.2549019607843,0.025735294117647,29.6666666666667,0.013121323529412,0.4375,2904.94117647059,,969.287671232877,11.9998333333333,5.63529411764706,2400.44117647059,2406.25,10.9342977941176,0.000183823529412,181,92.9707177534142,13.7674488988898,0.154411764705882
19-MAY-18,1799.48161764706,241.03,92.7018014705882,99.8794711538461,0.078403846153846,569,,29.1227941176471,39.6580882352941,12.5625,0.023817307692308,10.7604779411765,0,4.28972058823529,9,76,15.525,970.294520547945,10.1140845070423,17.5436893203883,16.6796116504854,0.029411764705882,14.5,0.014036764705882,0.621323529411765,2912.15441176471,312.233333333333,970.294520547945,11.9408333333333,5.66633802816901,2396.22549019608,2395.17156862745,10.9360698529412,0.001459558823529,221.875,92.5488215638394,13.8389092870499,0.180147058823529
20-MAY-18,1797.93014705882,241.01,92.6217647058824,99.8806320754717,0.077160377358491,570,,29.2871323529412,40.4522058823529,12.6176470588235,0.024575471698113,10.7604779411765,0,4.28314338235294,7,76,18.2448529411765,970.527777777778,9.51714285714286,17.4362745098039,16.5196078431373,0.018382352941177,9.4,0.013147058823529,0.389705882352941,2884.04779411765,382.25,970.527777777778,11.7508,5.66328571428571,2386.22549019608,2388.13725490196,10.9104632352941,0.000419117647059,117.8,92.2850579357166,14.0035683518519,0.102941176470588
21-MAY-18,1796.37867647059,241.06,92.5422058823529,99.8841855670103,0.076092783505155,571,,29.1639705882353,38.1617647058824,12.8272058823529,0.02479381443299,10.7605992647059,0,4.28612132352941,11,76,18.6816176470588,968.688741721854,9.94861111111111,17.5,16.6274509803922,0.025735294117647,16,0.013220588235294,0.636029411764706,2928.26838235294,353.145161290323,968.688741721854,12.9612,5.64819444444444,2384.60784313725,2388.60294117647,10.9203088235294,0.000933823529412,207.6,92.2839080995787,13.9061183590304,0.128676470588235
22-MAY-18,1797.99264705882,241.07,92.6224632352941,99.8757708333333,0.08428125,572,,29.0191176470588,40.3860294117647,12.5294117647059,0.024010416666667,10.7608455882353,0,4.28764338235294,3,76,18.3639705882353,968.269503546099,9.99565217391304,17.5294117647059,16.9362745098039,0.044117647058824,13.625,0.013154411764706,0.544117647058824,2917.56985294118,305.040540540541,968.269503546099,11.981125,5.59304347826087,2391.27450980392,2397.37745098039,10.9260735294118,0.000845588235294,276.333333333333,92.6179173583139,13.8316513887049,0.143382352941176
23-MAY-18,1797.63235294118,241.06,92.6005147058824,99.8752452830189,0.082820754716981,573,,29.0610294117647,38.4632352941176,12.8308823529412,0.024481132075472,10.7608455882353,0,4.28594485294118,10,76,17.1231617647059,968.047945205479,10.1514705882353,17.5392156862745,17.1421568627451,0.022058823529412,46.6666666666667,0.012602941176471,0.503676470588235,2939.875,322.702702702703,968.047945205479,12.7953333333333,5.60823529411765,2404.06862745098,2403.79901960784,10.9201985294118,0.001275735294118,326.5,92.8710100750724,13.7807420634221,0.147058823529412
24-MAY-18,1797.56985294118,241.04,92.5994852941176,99.8752090909091,0.082690909090909,574,,29.1305147058823,40.5367647058824,12.5625,0.022954545454545,10.7608455882353,13.8277573529412,4.28985661764706,11,76,16.8055147058824,967.787234042553,10.6492537313433,17.4487804878049,16.9853658536585,0.025735294117647,18.5714285714286,0.012544117647059,0.503676470588235,2895.86764705882,,967.787234042553,11.9907142857143,5.56597014925373,2391.07843137255,2395.6862745098,10.9364044117647,0.000319852941176,237,92.5637172056803,13.8673036443479,0.099264705882353
25-MAY-18,1793.72058823529,241.03,92.4022426470588,99.8755982142857,0.081285714285714,575,,29.3125,38.8529411764706,12.6948529411765,0.0235625,10.7608455882353,0.150404411764706,4.28826470588235,10,76,16.4283088235294,970.046666666667,10.060294117647,17.4558823529412,16.6813725490196,0.014705882352941,12,0.012459558823529,0.4375,2894.66544117647,,970.046666666667,13.868,5.54073529411765,2374.3137254902,2373.45588235294,10.9308933823529,0,,91.7112549525716,13.9921688167907,0.084558823529412
26-MAY-18,1792.15808823529,241.01,92.3228308823529,99.8785229357798,0.078651376146789,576,,29.3834558823529,40.5845588235294,12.6066176470588,0.023825688073395,10.7608455882353,0,4.28103308823529,10,76,16.5573529411765,969.258741258741,10.1088235294118,17.4460784313725,16.921568627451,0,,0.012154411764706,0.338235294117647,2873.98161764706,,969.258741258741,,5.57147058823529,2374.75490196078,2378.0637254902,10.9024375,0.000367647058824,296,91.8957853997794,13.9571707624733,0.066176470588235
