Repository: mohamed1249/Upwork-Projects

File: Dubai 1/L3 Cell Analysis Detail.csv (part 3 of 20)
Date,Metal Tapped 7 Dy Run (kg/pd),Amperage (kA),Curr Eff 7 Dy Running (%),Aluminium (%),Iron (%),Cell Age (days),Cell Restart Age (days),BFT (sec),UF (min),UF_NO (no),Silicon (%),Base RSP (µΩ),Nett Sp Engy 7 Dy Run (kWh/kg Al),Nett Volts Per Pot (V),Anode Problems (No),Anode Shift Life (shifts),AlF3 Cons (kg AlF3/pd),Bath Temp (°C),Excess AlF3 (%),Metal Ht Bef Tap (cm),Bath Ht Bef Tap (cm),AE Freq (AE/pd),AE Duration (secs),Noise Volts (V),Noise Act (No/pd),Alumina Dumps (No/pd),Lining Drop (mV),Bath Temp (°C),AEV (V),SPAR,Call Wt (kg),Cruce Wt (kg),Sm RES (µΩ),TRSP (µΩ),TRSP TIME (min),Current Effeciency (%),Net Specific Energy (kWh/kg Al),NAE Freq (AE/pd)
27-MAY-18,1789.70588235294,241.03,92.194669117647,99.8886315789474,0.072350877192983,577,,29.5180147058823,39.1544117647059,12.6507352941176,0.021640350877193,10.7608455882353,0,4.28645588235294,10,76,18.0959558823529,970.422818791946,9.60441176470588,17.3834951456311,16.9113300492611,0.018382352941177,26,0.012397058823529,0.459558823529412,2877.20588235294,,970.422818791946,12.7856,5.56191176470588,2366.17647058824,2365.61274509804,10.9238676470588,0.004647058823529,449.6,91.406676124117,14.1267651965993,0.073529411764706
28-MAY-18,1790.20955882353,241.01,92.2242647058824,99.8865858585859,0.073767676767677,578,,29.4632352941176,39.6985294117647,12.7426470588235,0.023151515151515,10.7609448529412,0,4.28748897058824,15,76,19.5948529411765,971.622516556291,10.1942857142857,17.3039215686274,17.078431372549,0.007352941176471,4,0.012264705882353,0.430147058823529,2886.43014705882,,971.622516556291,11.942,5.65285714285714,2385.63725490196,2390.49019607843,10.9279117647059,0.005334558823529,554.5,92.3744497726185,13.8911142531412,0.113970588235294
29-MAY-18,1789.27573529412,241.05,92.1777205882353,99.8921919191919,0.069343434343434,579,,29.5606617647059,40.6397058823529,12.547794117647,0.024424242424242,10.7610294117647,0,4.28376470588235,12,76,19.9522058823529,975.141935483871,9.30597014925373,17.4428571428571,16.1,0.003676470588235,6,0.012165441176471,0.389705882352941,2863.78308823529,,975.141935483871,16.092,5.66910447761194,2389.70588235294,2392.69607843137,10.9109705882353,0.000867647058824,335,92.4466489025902,13.8451583070845,0.058823529411765
30-MAY-18,1787.55882352941,241.03,92.0901470588235,99.8876666666667,0.074855555555556,580,,29.6205882352941,41.1139705882353,12.4816176470588,0.024188888888889,10.7612242647059,0,4.28434558823529,14,76,20.3988970588235,973.2875,9.44931506849315,17.3725490196078,16.6029411764706,0.007352941176471,9,0.011591911764706,0.286764705882353,2852.03308823529,,973.2875,11.071,5.64452054794521,2388.13725490196,2394.14215686275,10.9146029411765,0.000183823529412,237,92.5075101448713,13.8491596482757,0.073529411764706
31-MAY-18,1787.77573529412,240.56,92.1272058823529,99.8831125,0.0783625,581,,29.5113970588235,39.2904411764706,12.7463235294118,0.026625,10.7613970588235,13.909375,4.27987867647059,11,76,20.2102941176471,974.668639053254,9.33378378378378,17.3039215686274,16.7549019607843,0.011029411764706,17,0.012301470588235,0.452205882352941,2882.90073529412,,974.668639053254,12.0663333333333,5.63810810810811,2390.09803921569,2392.72058823529,10.9148860294118,0,,92.6359068097063,13.8347561551542,0.077205882352941
01-JUN-18,1787.60661764706,240.08,92.1686764705882,99.8764675324675,0.082766233766234,582,,29.1959558823529,38.5551470588235,12.6838235294118,0.025415584415584,10.7613970588235,13.8900367647059,4.27812132352941,19,76,19.5551470588235,971.206451612903,9.62394366197183,17.2254901960784,16.7843137254902,0.033088235294118,10.4285714285714,0.013055147058824,0.430147058823529,2920.86764705882,,971.206451612903,13.5632857142857,5.73211267605634,2362.00980392157,2360.46568627451,10.9313198529412,0.000305147058824,237,91.5671815151862,13.9809837866584,0.143382352941176
02-JUN-18,1787.58823529412,240.02,92.2241911764706,99.8802395833333,0.07909375,583,,29.1569852941176,39.6617647058824,12.4742647058824,0.025979166666667,10.7613970588235,13.8766911764706,4.28069852941176,4,76,19.1481617647059,971.770186335404,9.74571428571429,17.4117647058823,16.593137254902,0.036764705882353,31.875,0.013599264705882,0.643382352941176,2912.95588235294,,971.770186335404,11.999,5.65214285714286,2383.33333333333,2385.44117647059,10.9454889705882,0.000084558823529,118,92.5614763010819,13.7994563122829,0.209558823529412
03-JUN-18,1787.83823529412,240.01,92.2915073529412,99.8750232558139,0.083686046511628,584,,29.0838235294118,38.5808823529412,12.7022058823529,0.027116279069767,10.7613970588235,13.8559926470588,4.27744117647059,11,76,20.3095588235294,968.475524475524,10.1869565217391,17.2745098039216,17.2647058823529,0.040441176470588,10.8,0.013639705882353,0.672794117647059,2932.77941176471,,968.475524475524,12.0337,5.61289855072464,2380.29411764706,2373.84803921569,10.9324007352941,0.000933823529412,207.75,92.1135505691997,13.8650819973962,0.180147058823529
04-JUN-18,1786.79779411765,240.04,92.2906617647059,99.8735833333333,0.08578125,585,,28.9863970588235,38.7904411764706,12.6875,0.02571875,10.7613970588235,13.8499632352941,4.28501838235294,10,76,21.0540441176471,968.430555555556,10.4013513513514,17.2892156862745,17.2536585365854,0.040441176470588,45.3,0.014886029411765,0.779411764705882,2941.71691176471,,968.430555555556,12.8642,5.56702702702703,2378.13725490196,2383.45588235294,10.9639080882353,0.001591911764706,285.333333333333,92.4767357484841,13.820215569771,0.220588235294118
05-JUN-18,1788.79779411765,240.05,92.4494852941176,99.8783655913978,0.081344086021505,586,,29.0904411764706,41.2022058823529,12.547794117647,0.02610752688172,10.7613970588235,13.8244485294118,4.28917279411765,15,76,20.3393382352941,965.141891891892,11.4028985507246,17.4313725490196,17.1617647058823,0.022058823529412,21.3333333333333,0.014779411764706,0.919117647058824,2899.00367647059,,965.141891891892,13.1168333333333,5.55478260869565,2387.79411764706,2394.46078431373,10.9806727941176,0.002194852941176,360.2,92.8971405000296,13.7962962935488,0.194852941176471
06-JUN-18,1787.24632352941,240.01,92.4255514705882,99.8742222222222,0.082757575757576,587,,29.2238970588235,40.4705882352941,12.6507352941176,0.026171717171717,10.7613970588235,13.8272426470588,4.28785661764706,3,76,19.1283088235294,964.724637681159,10.595652173913,17.5539215686274,16.5098039215686,0.014705882352941,9.25,0.014488970588235,0.9375,2896.36029411765,,964.724637681159,12.7085,5.53086956521739,2388.03921568627,2390.63725490196,10.9766801470588,0.003161764705882,374.5,92.765030462852,13.8100981447657,0.125
07-JUN-18,1786.14338235294,240.02,92.3982720588235,99.8741926605505,0.084587155963303,588,,29.3011029411765,40.5367647058824,12.4632352941176,0.026256880733945,10.7616176470588,13.834375,4.29202205882353,12,76,18.9694852941176,963.794326241135,10.9183098591549,17.4901960784314,16.1323529411765,0.029411764705882,13.4285714285714,0.015319852941177,0.952205882352941,2892.17647058824,,963.794326241135,12.1581428571428,5.54323943661972,2388.71921182266,2393.39901477833,10.9936397058824,0.001544117647059,293.142857142857,92.8687139376393,13.7729543734243,0.161764705882353
08-JUN-18,1788.15073529412,238.95,92.5639705882353,99.8734375,0.084678571428571,589,,29.3238970588235,39.3933823529412,12.5551470588235,0.026339285714286,10.7619485294118,0.149338235294118,4.28782352941176,16,76,18.2448529411765,965.007246376812,10.8695652173913,17.406862745098,16.5441176470588,0.036764705882353,9,0.015216911764706,1.07352941176471,2897.22058823529,322.033333333333,965.007246376812,12.3701,5.60942028985507,2383.82352941176,2383.25980392157,10.9760772058824,0.000647058823529,226.25,92.8897764457974,13.7741206810584,0.128676470588235
09-JUN-18,1789.94852941176,240.08,92.6548529411765,99.8762898550725,0.083094202898551,590,,29.2099264705882,38.6176470588235,12.6801470588235,0.024579710144928,10.7619485294118,0.149338235294118,4.28097794117647,15,76,17.4110294117647,964.45390070922,10.5132352941176,17.4634146341463,16.1365853658537,0.051470588235294,40.5,0.016503676470588,1.30882352941176,2898.91544117647,,964.45390070922,11.7930833333333,5.67220588235294,2386.22549019608,2392.18137254902,10.9923235294118,0.002474264705882,320.888888888889,92.7990424876513,13.784277923887,0.172794117647059
10-JUN-18,1789.95955882353,240.01,92.6558455882353,99.8683362068965,0.0895,591,,29.3172794117647,40.0845588235294,12.5367647058824,0.025681034482759,10.7619485294118,0.149117647058824,4.29061764705882,12,76,17.0238970588235,965.68085106383,10.8070422535211,17.4803921568627,16.3823529411765,0,,0.014617647058823,0.860294117647059,2884.30147058824,397.53125,965.68085106383,,5.55408450704225,2381.37254901961,2381.34803921569,10.9882242647059,0.005029411764706,366.857142857143,92.4061166488252,13.857410561726,0.091911764705882
11-JUN-18,1791.02205882353,240.04,92.7095955882353,99.8726228070175,0.086956140350877,592,,29.3099264705882,39.7205882352941,12.5147058823529,0.025543859649123,10.7619485294118,0.149044117647059,4.28649632352941,14,76,18.9198529411765,966.953333333333,10.6071428571428,17.5833333333333,15.9607843137255,0.022058823529412,21.6666666666667,0.015117647058824,0.852941176470588,2902.19485294118,,966.953333333333,12.2966666666667,5.60557142857143,2381.27450980392,2391.54411764706,10.968794117647,0.001261029411765,264.333333333333,92.7886218899282,13.7962714180142,0.194852941176471
12-JUN-18,1791.34558823529,240.05,92.7275367647059,99.8740672268907,0.084806722689076,593,,29.3584558823529,40.8970588235294,12.5404411764706,0.025075630252101,10.7619485294118,0.149227941176471,4.28545220588235,10,76,21.9077205882353,968.657718120805,10.0986111111111,17.7156862745098,16.3186274509804,0.014705882352941,43.75,0.014761029411765,0.75,2874.95955882353,,968.657718120805,11.71175,5.66041666666667,2398.52941176471,2400.44117647059,10.9654411764706,0.002930147058824,244.5,93.1326515787862,13.7296699047505,0.117647058823529
13-JUN-18,1791.92647058824,240.03,92.7548161764706,99.8782905982906,0.080991452991453,594,,29.3724264705882,39.3272058823529,12.6544117647059,0.02557264957265,10.7619485294118,0.148860294117647,4.27936764705882,6,76,23.2974264705882,969.451612903226,9.54647887323944,17.6911764705882,16.7647058823529,0.029411764705882,19,0.014691176470588,0.724264705882353,2896.77205882353,,969.451612903226,12.0048571428571,5.71323943661972,2388.67647058824,2392.91666666667,10.9372647058823,0.001139705882353,134.75,92.8469032310734,13.8405773617887,0.161764705882353
14-JUN-18,1793.32352941176,240.03,92.8256617647059,99.8782333333333,0.081508333333333,595,,29.3216911764706,39.4558823529412,12.6029411764706,0.025358333333333,10.7619485294118,13.7830882352941,4.28056985294118,31,76,22.6720588235294,969.321917808219,10.2805555555556,17.6666666666667,16.343137254902,0.011029411764706,53,0.014051470588235,0.606617647058824,2900.29044117647,,969.321917808219,11.1915,5.65291666666667,2385.93137254902,2391.8137254902,10.9446507352941,0.001040441176471,231.714285714286,92.8025617905188,13.8039851631823,0.147058823529412
15-JUN-18,1794.14705882353,240.01,92.8103308823529,99.8714732142857,0.088196428571429,596,,29.1595588235294,38.5257352941176,12.7426470588235,0.026571428571429,10.7619485294118,0.149007352941176,4.27961397058824,17,76,21.8580882352941,970.368421052632,10.5463768115942,17.8088235294118,16.3676470588235,0.044117647058824,32.7,0.014643382352941,0.694852941176471,2929.34926470588,,970.368421052632,11.873,5.57884057971014,2386.96078431373,2393.52941176471,10.9411948529412,0.000746323529412,318.75,92.8788040990302,13.7732081766989,0.194852941176471
16-JUN-18,1793.12867647059,240,92.7624632352941,99.8710588235294,0.088042016806723,597,,29.0786764705882,40.6654411764706,12.5294117647059,0.027159663865546,10.7619485294118,0.000036764705882,4.28474632352941,14,76,21.2426470588235,968.128205128205,10.6217391304348,17.593137254902,16.7598039215686,0.040441176470588,31.5555555555555,0.015330882352941,0.860294117647059,2912.63235294118,,968.128205128205,12.5383333333333,5.64434782608696,2385.98039215686,2386.20098039216,10.9632977941176,0.001845588235294,232.916666666667,92.5975172448217,13.8054461038539,0.183823529411765
17-JUN-18,1794.48529411765,240.01,92.835,99.8702583333333,0.088025,598,,29.2705882352941,39.9154411764706,12.5073529411765,0.025616666666667,10.7619485294118,0.000036764705882,4.28634558823529,20,76,20.5180147058823,967.265306122449,10.4507042253521,17.5637254901961,16.7745098039216,0.040441176470588,32.5,0.015165441176471,0.952205882352941,2887.60661764706,,967.265306122449,12.1991,5.64197183098592,2389.41176470588,2391.20098039216,10.9696764705882,0.000786764705882,205.142857142857,92.7884513670997,13.7883919100611,0.172794117647059
18-JUN-18,1795.54779411765,240.03,92.8901470588235,99.8644150943396,0.092943396226415,599,,29.4058823529412,39.2463235294118,12.6764705882353,0.026433962264151,10.7619485294118,0,4.28348161764706,19,76,22.3147058823529,965.958620689655,10.9112676056338,17.7205882352941,17.0147058823529,0.040441176470588,16.6666666666667,0.015209558823529,1.05882352941176,2888.30514705882,,965.958620689655,12.1196666666667,5.6069014084507,2401.66666666667,2398.94607843137,10.9562536764706,0.001669117647059,188.833333333333,93.0808487831505,13.7163237946927,0.180147058823529
19-JUN-18,1795.49264705882,240.02,92.8873897058824,99.8663423423423,0.092,600,,29.3632352941176,40.1654411764706,12.6470588235294,0.027198198198198,10.7619485294118,0,4.28451102941176,25,76,23.2180147058824,966.77397260274,11.1838235294118,17.7352941176471,16.4117647058823,0.025735294117647,35.8333333333333,0.014724264705882,0.904411764705882,2888.76470588235,370.573770491803,966.77397260274,12.2171666666667,5.52661764705882,2400.09803921569,2402.8431372549,10.9611286764706,0.001128676470588,191,93.2371072267714,13.70474792141,0.132352941176471
20-JUN-18,1795.95955882353,240.02,92.9135294117647,99.8731932773109,0.085579831932773,601,,29.3731617647059,39.5955882352941,12.7169117647059,0.025697478991597,10.7619485294118,0,4.28331617647059,22,76,22.8308823529412,966.020979020979,11.1547945205479,17.7184466019417,16.8048780487805,0.007352941176471,7,0.014209558823529,0.871323529411765,2896.39338235294,,966.020979020979,11.745,5.58246575342466,2400.24509803922,2398.43137254902,10.9573198529412,0.001345588235294,204.125,93.0639795792447,13.7438294751897,0.069852941176471
21-JUN-18,1797.00367647059,240.01,92.9676102941176,99.8720614035088,0.08721052631579,602,,29.4033088235294,40.5183823529412,12.625,0.026298245614035,10.7619485294118,13.7449264705882,4.28713235294118,11,76,21.8382352941176,964.657342657343,11.0691176470588,17.7450980392157,17.0392156862745,0.003676470588235,7,0.014338235294118,0.985294117647059,2879.25735294118,,964.657342657343,13.741,5.555,2396.71568627451,2399.11764705882,10.9728639705882,0.013150735294118,464.48275862069,93.0940991390617,13.7518922433715,0.106617647058824
22-JUN-18,1796.22426470588,240.02,92.9280147058824,99.8724454545454,0.086390909090909,603,,29.5952205882353,41.2022058823529,12.4779411764706,0.0268,10.7619485294118,0.148419117647059,4.28748529411765,21,76,22.8308823529412,965.45,11.0128571428571,17.8186274509804,16.1323529411765,0.014705882352941,10.25,0.014297794117647,0.919117647058824,2850.17647058824,,965.45,12.23725,5.57071428571429,2383.1862745098,2388.50490196078,10.9747242647059,0.003202205882353,261.647058823529,92.6788124793265,13.8420222322561,0.128676470588235
23-JUN-18,1798.13970588235,240.02,93.0239705882353,99.8693428571428,0.088485714285714,604,,29.7529411764706,40.8933823529412,12.5661764705882,0.026761904761905,10.7619485294118,0,4.28351102941176,20,76,22.5132352941176,964.937931034483,11.175,17.8487804878049,16.7450980392157,0.007352941176471,14,0.013617647058824,0.834558823529412,2847.15808823529,308.013513513514,964.937931034483,11.213,5.49455882352941,2397.94117647059,2402.08333333333,10.9572720588235,0.001158088235294,155.083333333333,93.207624686439,13.7097664069377,0.077205882352941
24-JUN-18,1799.00367647059,240.02,93.0706985294118,99.8697757009346,0.086495327102804,605,,29.7886029411765,41.547794117647,12.4264705882353,0.027252336448598,10.7619485294118,0,4.28331617647059,14,76,21.43125,965.567375886525,10.9882352941176,17.8774509803922,16.4509803921569,0.011029411764706,4.5,0.013893382352941,0.761029411764706,2838.51470588235,,965.567375886525,12.264,5.59426470588235,2397.20588235294,2397.81862745098,10.9572463235294,0.001522058823529,263.428571428571,93.0421420407022,13.7494069627081,0.102941176470588
25-JUN-18,1799.51838235294,239.99,93.0991544117647,99.8727387387387,0.084009009009009,606,,29.7683823529412,39.9889705882353,12.6286764705882,0.025702702702703,10.7619485294118,0,4.28577205882353,20,76,20.75625,965.52027027027,11.225352112676,17.9117647058823,16.1127450980392,0.018382352941177,50.2,0.013790441176471,0.720588235294118,2855.83823529412,335.8125,965.52027027027,11.7516,5.57971830985915,2399.55882352941,2406.91176470588,10.9674705882353,0.002047794117647,228,93.4043212844776,13.7218879391862,0.117647058823529
26-JUN-18,1797.73161764706,240,93.0055147058824,99.8665164835165,0.089494505494506,607,,29.5658088235294,38.8786764705882,12.7389705882353,0.026362637362637,10.7625257352941,0,4.28245588235294,13,76,19.5055147058823,967.804195804196,10.9275362318841,17.921568627451,16.6470588235294,0.014705882352941,64.75,0.013393382352941,0.691176470588235,2895.76838235294,,967.804195804196,11.165,5.58347826086957,2389.11764705882,2387.54901960784,10.9530845588235,0.002617647058824,304.125,92.6482843267796,13.9044084223062,0.095588235294118
27-JUN-18,1798.22058823529,239.75,93.0486397058824,99.8704270833333,0.085875,608,,29.3172794117647,38.7904411764706,12.7536764705882,0.027270833333333,10.7630514705882,0,4.28537132352941,26,76,18.9694852941176,966.067567567568,11.5691176470588,17.9607843137255,16.6421568627451,0.022058823529412,15.2,0.014352941176471,0.849264705882353,2909.67647058824,,966.067567567568,11.5704,5.51691176470588,2394.55882352941,2397.62254901961,10.9775551470588,0.004007352941176,312.846153846154,93.1393083801422,13.81809193044,0.095588235294118
28-JUN-18,1798.47794117647,240.09,93.0564338235294,99.8725242718447,0.084427184466019,609,,29.4047794117647,39.9338235294118,12.5625,0.026203883495146,10.7630514705882,13.7594852941176,4.28864338235294,23,76,18.6617647058823,969.362416107383,10.7,17.9268292682927,17.078431372549,0.018382352941177,7.4,0.014161764705882,0.746323529411765,2888.24264705882,327.714285714286,969.362416107383,12.9408,5.61380281690141,2402.99019607843,2403.57843137255,10.9752205882353,0.006213235294118,325.95,93.2380576307724,13.7344393741168,0.121323529411765
29-JUN-18,1797.61397058824,240,93.0132720588235,99.8717346938775,0.084622448979592,610,,29.2886029411765,39.2867647058824,12.672794117647,0.028367346938776,10.7630514705882,0.149191176470588,4.29000367647059,20,76,17.8279411764706,965.152317880795,11.2913043478261,17.8578431372549,16.9656862745098,0.051470588235294,66.3571428571429,0.015830882352941,0.996323529411765,2920.94117647059,395,965.152317880795,12.7671428571428,5.59333333333333,2380.14705882353,2384.21568627451,10.9864926470588,0.002198529411765,260.2,92.5220191180658,13.991346301671,0.283088235294118
30-JUN-18,1797.0625,240.01,92.9847426470588,99.8699622641509,0.085122641509434,611,,29.2783088235294,40.1764705882353,12.4191176470588,0.028896226415094,10.7630514705882,0,4.29761764705882,14,76,16.36875,965.3,11.1132352941176,18.0682926829268,16.6519607843137,0.0625,29.2666666666667,0.016272058823529,1.13235294117647,2907.73529411765,,965.3,12.1128666666667,5.62044117647059,2392.89215686275,2393.55392156863,11.0171764705882,0.001838235294118,401.857142857143,92.8797551804189,13.8697277159864,0.213235294117647
01-JUL-18,1797.31617647059,240.03,92.9965073529412,99.8694018691589,0.085644859813084,612,,29.2823529411765,40.9191176470588,12.5882352941176,0.028355140186916,10.7630514705882,13.7953308823529,4.29303308823529,10,76,14.68125,962.237762237762,11.6397058823529,18.1463414634146,17.0833333333333,0.022058823529412,12.8333333333333,0.015220588235294,1.01102941176471,2897.88602941176,,962.237762237762,11.0598333333333,5.54911764705882,2392.1568627451,2396.56862745098,10.9976764705882,0.001117647058824,265.2,92.9886019597705,13.8293154686897,0.238970588235294
02-JUL-18,1795.69852941176,239.98,92.9114705882353,99.8683423423423,0.085612612612613,613,,29.5334558823529,43.0110294117647,12.2647058823529,0.028378378378378,10.7630514705882,13.8263602941176,4.29719485294118,15,76,13.3511029411765,964.91095890411,11.296,17.8382352941176,16.7745098039216,0.036764705882353,30.75,0.015691176470588,1.01838235294118,2848.00735294118,,964.91095890411,12.299625,5.5928,2396.61764705882,2399.63235294118,11.0163088235294,0.002698529411765,291.181818181818,93.1253235960273,13.8241168563649,0.180147058823529
03-JUL-18,1798.96691176471,240.03,93.0815073529412,99.8700769230769,0.083861538461539,614,,29.6378676470588,41.3272058823529,12.4742647058824,0.027469230769231,10.7630514705882,13.7981985294118,4.29566911764706,11,76,13.4205882352941,964.946666666667,10.4455882352941,18.3088235294118,16.6176470588235,0.018382352941177,8,0.015852941176471,0.988970588235294,2856.33455882353,,964.946666666667,11.1855,5.69617647058824,2413.33333333333,2416.71568627451,11.0077058823529,0.006889705882353,365,93.7703224630527,13.7068976752151,0.150735294117647
04-JUL-18,1799.44485294118,235.3,93.3519117647059,99.8675086206897,0.085844827586207,615,,29.5459558823529,39.1213235294118,12.5661764705882,0.027577586206897,10.7632610294118,13.7275735294118,4.22643014705882,15,76,13.9069852941176,964.806896551724,11.1975308641975,18.3137254901961,16.8529411764706,0.125,81.1875,0.017018382352941,1.19852941176471,2830.46691176471,,964.806896551724,13.5610625,5.71604938271605,2398.77450980392,2397.35294117647,11.0375477941176,0.002095588235294,231.2,94.8885069627885,13.3558149909063,0.238970588235294
05-JUL-18,1800.98161764706,240.02,93.4362132352941,99.8658692307692,0.088223076923077,616,,29.2672794117647,40.1691176470588,12.6213235294118,0.027761538461539,10.7634926470588,13.7239705882353,4.29599264705882,19,76,13.2419117647059,963.437086092715,11.7304347826087,19.3088235294118,16.9950980392157,0.033088235294118,55.625,0.016441176470588,0.768382352941176,2911.21691176471,,963.437086092715,12.056125,5.58565217391304,2420.24509803922,2417.72058823529,11.0102830882353,0.005654411764706,339.777777777778,93.8124400919253,13.7212960797121,0.161764705882353
06-JUL-18,1804.23897058824,240.02,93.6036029411765,99.8682692307692,0.085561538461539,617,,29.1514705882353,39.3272058823529,12.625,0.026446153846154,10.7636029411765,0.148051470588235,4.2951875,15,76,12.8547794117647,966.013698630137,10.8987012987013,19.0536585365854,16.7254901960784,0.003676470588235,15,0.014632352941177,0.735294117647059,2924.82352941176,,966.013698630137,13.268,5.65831168831169,2418.62745098039,2419.50980392157,11.0067132352941,0.003430147058824,215.5,93.8818652728982,13.6941793561523,0.110294117647059
07-JUL-18,1806.63970588235,240.01,93.727794117647,99.8698057553957,0.084712230215827,618,,29.1959558823529,40.8014705882353,12.4522058823529,0.027597122302158,10.7636029411765,0.147830882352941,4.28765073529412,19,76,13.1128676470588,966.41095890411,9.70289855072464,19.1421568627451,16.8872549019608,0.055147058823529,9.33333333333333,0.014003676470588,0.636029411764706,2899.11764705882,,966.41095890411,12.3111333333333,5.79666666666667,2415.58823529412,2415.29411764706,10.9756764705882,0.000639705882353,166.666666666667,93.7233643722335,13.7890345621456,0.216911764705882
08-JUL-18,1809.29044117647,240,93.8663970588235,99.8677388059701,0.086619402985075,619,,29.2911764705882,40.4338235294118,12.5955882352941,0.026201492537313,10.7636029411765,0.147389705882353,4.27801102941176,19,76,15.0584558823529,969.265306122449,10.0202898550725,19.0772727272727,16.5363636363636,0.055147058823529,17.3,0.013580882352941,0.470588235294118,2908.31985294118,,969.265306122449,12.7065,5.7763768115942,2414.21568627451,2413.38235294118,10.936044117647,0.0016875,214.2,93.6507408175654,13.7250534798276,0.121323529411765
09-JUL-18,1810.55514705882,240.03,93.9300367647059,99.8675757575758,0.086954545454545,620,,29.2507352941176,39.7095588235294,12.7279411764706,0.02630303030303,10.7636029411765,0.146911764705882,4.28217647058824,15,76,17.2819852941176,970.080536912752,10.0945205479452,19.5990338164251,16.8743961352657,0.036764705882353,21.1111111111111,0.013647058823529,0.5,2920.72426470588,,970.080536912752,11.7581111111111,5.69041095890411,2416.07843137255,2413.92156862745,10.9522720588235,0.000650735294118,236.75,93.6619086706267,13.7463807906489,0.183823529411765
10-JUL-18,1808.82352941176,240.02,93.8404779411765,99.8679111111111,0.08617037037037,621,,29.2713235294118,41.5441176470588,12.5588235294118,0.026844444444444,10.7636029411765,0.147316176470588,4.27545955882353,15,76,18.0264705882353,971.584415584416,9.78875,19.5,16.6764705882353,0.051470588235294,29.8,0.013716911764706,0.481617647058824,2896.77941176471,368.387096774194,971.584415584416,11.711,5.76425,2405.04901960784,2405,10.9245330882353,0.002783088235294,368.714285714286,93.320799599328,13.7606405197379,0.205882352941176
11-JUL-18,1807.71323529412,240.02,93.5207352941176,99.8686642335766,0.085875912408759,622,,29.2569852941176,38.985294117647,12.6654411764706,0.025948905109489,10.7636029411765,0.148455882352941,4.28021691176471,21,76,20.5477941176471,970.166666666667,9.58428571428571,19.7254901960784,16.7378640776699,0.047794117647059,23.3076923076923,0.013845588235294,0.628676470588235,2930.81985294118,,970.166666666667,11.7773846153846,5.86914285714286,2394.46078431373,2392.67156862745,10.9443492647059,0.000636029411765,157.5,92.8408743614358,13.7952956887262,0.213235294117647
12-JUL-18,1804.09558823529,240.03,93.3328676470588,99.8623333333333,0.091725,623,,29.0051470588235,40.0294117647059,12.5441176470588,0.025466666666667,10.7636029411765,13.7411764705882,4.28010661764706,22,76,23.625,970.884353741497,10.1586666666667,19.3921568627451,17.2058823529412,0.091911764705882,19.5454545454545,0.014801470588235,0.757352941176471,2946.30514705882,,970.884353741497,11.5115454545455,5.81373333333333,2373.13725490196,2371.15196078431,10.9438492647059,0.000698529411765,207,92.0039500618699,13.981033161694,0.316176470588235
13-JUL-18,1800.50735294118,240,93.1486397058824,99.8613220338983,0.09185593220339,624,,29.2522058823529,40.9080882352941,12.5772058823529,0.026940677966102,10.7636029411765,0.149411764705882,4.28126838235294,27,76,23.3966911764706,969.361842105263,10.9701492537313,19.6470588235294,17.0980392156863,0.073529411764706,26.8,0.015485294117647,0.75,2900.90808823529,,969.361842105263,12.1982666666667,5.67358208955224,2387.74509803922,2391.54411764706,10.9499669117647,0.001621323529412,300.857142857143,92.804859898759,13.8431761464653,0.202205882352941
14-JUL-18,1797.48161764706,239.99,92.9937132352941,99.8703410852713,0.083596899224806,625,,29.4455882352941,40.5882352941176,12.5661764705882,0.025976744186047,10.7636029411765,0,4.28772426470588,21,76,23.4066176470588,970.051612903226,10.5933333333333,19.4313725490196,17.2352941176471,0.084558823529412,24.1578947368421,0.016257352941177,0.944852941176471,2894.20588235294,,970.051612903226,11.6407368421053,5.66493333333333,2387.00980392157,2389.50980392157,10.9774411764706,0.000720588235294,176.333333333333,92.7290084791175,13.8745021235045,0.345588235294118
15-JUL-18,1793.95220588235,240.01,92.8096323529412,99.8659795918367,0.088068027210884,626,,29.3286764705882,40.8492647058824,12.6838235294118,0.026823129251701,10.7636029411765,0.000036764705882,4.28654411764706,27,76,22.4834558823529,967.767123287671,10.8457142857143,19.2794117647059,17.4607843137255,0.069852941176471,56.5714285714286,0.017397058823529,0.996323529411765,2913.80514705882,,967.767123287671,12.2041428571428,5.73385714285714,2378.28431372549,2384.36274509804,10.9713713235294,0.002908088235294,312.2,92.5215576850783,13.9647409859896,0.338235294117647
16-JUL-18,1790.91911764706,240.01,92.6541544117647,99.8638053691275,0.090255033557047,627,,29.3889705882353,40.985294117647,12.5735294117647,0.026570469798658,10.7636029411765,0.000036764705882,4.29148161764706,32,76,22.3246323529412,968.248366013072,11.2911764705882,19.4754901960784,17.3529411764706,0.077205882352941,35.7058823529412,0.018036764705882,1.15808823529412,2896.27941176471,,968.248366013072,12.4075882352941,5.73382352941176,2370.63725490196,2375.83333333333,10.9916507352941,0.003077205882353,267.933333333333,92.1921233363582,14.0201939882999,0.393382352941176
17-JUL-18,1786.76838235294,240,92.4393382352941,99.8551920529801,0.09841059602649,628,,29.2297794117647,37.5588235294118,12.8198529411765,0.026026490066225,10.7636029411765,0,4.29209191176471,19,76,22.5827205882353,964.634482758621,12.0694444444444,19.5343137254902,17.4558823529412,0.106617647058824,44.5,0.018246323529412,1.28676470588235,2953.21691176471,421.40625,964.634482758621,11.71915,5.58555555555556,2367.59803921569,2369.16666666667,10.9946948529412,0.002393382352941,215.071428571429,91.9380259466926,14.1884942667697,0.463235294117647
18-JUL-18,1784.71691176471,240.01,92.3350735294118,99.8543987730061,0.098300613496932,629,,29.0382352941176,40.610294117647,12.5330882352941,0.026907975460123,10.7636029411765,0.000036764705882,4.29638602941176,23,76,17.7088235294118,965.944827586207,11.7805194805195,19.5980392156863,17.1617647058823,0.121323529411765,42.1153846153846,0.017514705882353,1.25,2935.91544117647,,965.944827586207,12.0799615384615,5.63558441558442,2373.97058823529,2375.3431372549,11.0123198529412,0.004599264705882,290.363636363636,92.1715655670286,14.0513677489442,0.367647058823529
19-JUL-18,1785.41911764706,240.02,92.3699264705882,99.857873015873,0.094814814814815,630,,29.3444852941176,41.5955882352941,12.4742647058824,0.025973544973545,10.7638014705882,13.9355147058824,4.29401470588235,26,76,17.04375,963.779310344828,11.7191176470588,19.2549019607843,17.5882352941176,0.051470588235294,30.4,0.017106617647059,1.03308823529412,2884.73529411765,,963.779310344828,12.5691,5.62970588235294,2376.51960784314,2381.86274509804,11.0014080882353,0.002341911764706,215.384615384615,92.4214684385975,13.9607684419907,0.25
20-JUL-18,1784.65808823529,240.05,92.3295955882353,99.8558612716763,0.097508670520231,631,,29.4625,38.8639705882353,12.4816176470588,0.025462427745665,10.7641544117647,13.9713235294118,4.30225735294118,26,76,18.2944852941176,966.47972972973,11.6466666666667,19.2766990291262,17.2829268292683,0.029411764705882,38.7142857142857,0.016731617647059,1.04411764705882,2901.33455882353,,966.47972972973,12.0538571428571,5.67786666666667,2383.69458128079,2388.30049261084,11.0351911764706,0.002941176470588,277.166666666667,92.6616156330103,13.978020641415,0.180147058823529
21-JUL-18,1786.49632352941,240.02,92.4229411764706,99.8588958333333,0.093338541666667,632,,29.4533088235294,40.2720588235294,12.7095588235294,0.026895833333333,10.7641544117647,0.000073529411765,4.29501470588235,47,76,18.8900735294118,965.592105263158,12.0073529411765,19.6372549019608,17.328431372549,0.029411764705882,22,0.016650735294118,0.919117647058824,2887.03676470588,,965.592105263158,11.0298571428571,5.61426470588235,2402.79411764706,2407.94117647059,11.0051433823529,0.002264705882353,173.625,93.4329791712651,13.7977833811108,0.150735294117647
22-JUL-18,1788.62867647059,240.04,92.5321323529412,99.8632287234043,0.090271276595745,633,,29.6117647058823,40.672794117647,12.5330882352941,0.025478723404255,10.7641544117647,0.000110294117647,4.29126838235294,17,76,17.6194852941176,966.186206896552,11.3657142857143,19.3382352941176,17.2118226600985,0.011029411764706,7,0.015746323529412,0.930147058823529,2861.45955882353,,966.186206896552,11.3333333333333,5.69671428571429,2404.46078431373,2407.76960784314,10.9881433823529,0.003422794117647,224.5625,93.4185377651009,13.7527699998923,0.102941176470588
23-JUL-18,1788.59191176471,240,92.5302941176471,99.8612692307692,0.091258241758242,634,,29.6158088235294,40.2279411764706,12.7022058823529,0.026538461538462,10.7645220588235,0.000073529411765,4.29174632352941,17,76,16.9147058823529,964.673469387755,10.9085714285714,19.1813725490196,17.4264705882353,0.029411764705882,31,0.016290441176471,0.915441176470588,2881.31985294118,,964.673469387755,11.9214,5.77985714285714,2388.47290640394,2392.0197044335,10.9933419117647,0.005577205882353,395,92.8248623220008,13.8695094935664,0.227941176470588
24-JUL-18,1791.22794117647,240.01,92.6672794117647,99.8595659340659,0.092510989010989,635,,29.5727941176471,40.0330882352941,12.6286764705882,0.0265,10.7648897058824,0,4.29381617647059,24,76,16.8352941176471,965.145695364238,10.8414285714286,19.1519607843137,16.8627450980392,0.055147058823529,60.5714285714286,0.016683823529412,1.02205882352941,2884.92279411765,,965.145695364238,12.861,5.71614285714286,2375.98039215686,2378.4068627451,11.0021764705882,0.001371323529412,242.9,92.2919868821761,13.9924264121387,0.191176470588235
25-JUL-18,1792.05514705882,240.02,92.7092279411765,99.861085106383,0.091409574468085,636,,29.5169117647059,39.3860294117647,12.4963235294118,0.026872340425532,10.7654889705882,0,4.29893382352941,16,76,17.9272058823529,962.695945945946,12.1544117647059,19.4166666666667,16.7598039215686,0.033088235294118,39.2857142857143,0.017345588235294,1.22426470588235,2892.52941176471,305.970149253731,962.695945945946,11.8444285714286,5.63970588235294,2394.36274509804,2392.69607843137,11.0219705882353,0.001606617647059,146.615384615385,92.8433726558803,13.8589822476835,0.268382352941176
26-JUL-18,1791.24632352941,240.02,92.6664338235294,99.8597297297297,0.092091891891892,637,,29.6544117647059,40.4705882352941,12.5514705882353,0.027524324324324,10.766544117647,13.9100367647059,4.30064705882353,22,76,17.9371323529412,964.59748427673,11.8859154929577,19.0490196078431,17.4264705882353,0.044117647058824,39.1818181818182,0.017305147058824,1.3125,2866.90073529412,,964.59748427673,11.6700909090909,5.56760563380282,2377.79411764706,2380.07352941176,11.0293676470588,0.002647058823529,222.571428571429,92.3535820664867,14.024459534235,0.235294117647059
27-JUL-18,1791.69852941176,240.02,92.6927205882353,99.8649743589743,0.088558974358974,638,,29.6911764705882,40.0036764705882,12.5514705882353,0.026630769230769,10.766544117647,13.9004779411765,4.30334191176471,16,76,17.6591911764706,962.718120805369,10.9739130434783,19.0196078431373,17.3186274509804,0.036764705882353,20.4444444444444,0.017860294117647,1.34191176470588,2863.49264705882,,962.718120805369,11.8578888888889,5.6836231884058,2386.45320197044,2389.53201970443,11.0403933823529,0.003716911764706,239,92.720598231607,13.9234933276417,0.176470588235294
28-JUL-18,1790.01470588235,240.01,92.6071691176471,99.8598626373626,0.092208791208791,639,,29.6213235294118,41.0551470588235,12.4411764705882,0.026956043956044,10.766544117647,0,4.30197058823529,18,76,17.9073529411765,963.513513513514,11.2492753623188,19.0195121951219,17.1609756097561,0.033088235294118,16.8888888888889,0.017602941176471,1.18014705882353,2856.34191176471,,963.513513513514,12.2908888888889,5.59144927536232,2386.4039408867,2388.27586206896,11.0360404411765,0.006393382352941,293.178571428571,92.6749447227398,13.8723702271595,0.121323529411765
29-JUL-18,1787.69117647059,240.04,92.4846323529412,99.8593806818182,0.091994318181818,640,,29.9297794117647,42.0514705882353,12.3419117647059,0.027397727272727,10.766544117647,0,4.29816544117647,28,76,17.38125,964.165517241379,11.6724637681159,19.3526570048309,17.3834951456311,0.018382352941177,31.8,0.0174375,1.13235294117647,2812.18382352941,342.942028985507,964.165517241379,12.022,5.68985507246377,2393.87254901961,2402.32843137255,11.0184852941176,0.003871323529412,264.529411764706,93.2074267236007,13.7889099417476,0.121323529411765
30-JUL-18,1789.01470588235,240.02,92.5520955882353,99.8669889502762,0.085933701657459,641,,30.0257352941176,41.5772058823529,12.485294117647,0.026027624309392,10.766544117647,0,4.29034926470588,20,76,17.4805147058824,966.877419354839,11.4394366197183,18.8780487804878,17.1911764705882,0.018382352941177,15.75,0.016397058823529,1.16911764705882,2814.5,332.142857142857,966.877419354839,10.87175,5.58915492957746,2396.42156862745,2392.03431372549,10.9865919117647,0.003496323529412,276.785714285714,92.8176943143004,13.8035802927174,0.154411764705882
31-JUL-18,1789.81617647059,240,92.5941544117647,99.8717602040816,0.082780612244898,642,,30.0540441176471,41.9632352941176,12.5367647058824,0.026112244897959,10.766544117647,0,4.29101102941176,17,76,17.8875,964.664383561644,11.0642857142857,19.2401960784314,17.1133004926108,0.018382352941177,10,0.016290441176471,0.977941176470588,2811.77205882353,,964.664383561644,12.5586666666667,5.596,2387.74509803922,2384.82843137255,10.9903529411765,0.004639705882353,218.727272727273,92.542712533158,13.9640539014476,0.158088235294118
01-AUG-18,1791.95955882353,240.03,92.7059926470588,99.8686011235955,0.085606741573034,643,,30.0323529411765,41.5220588235294,12.5073529411765,0.027022471910112,10.766875,13.8706617647059,4.29565073529412,11,76,17.8577205882353,964.731944444444,10.887323943662,19.2696078431373,16.9607843137255,0.036764705882353,15.7,0.016272058823529,0.897058823529412,2820.52941176471,,964.731944444444,12.1422,5.5756338028169,2402.05882352941,2403.55392156863,11.0086507352941,0.009125,310.882352941176,93.2580823272521,13.7959398230058,0.150735294117647
02-AUG-18,1793.67279411765,240.01,92.7929044117647,99.8718033707865,0.082348314606742,644,,29.9919117647059,42.5367647058824,12.5588235294118,0.026415730337079,10.7670955882353,13.8442279411765,4.28952941176471,15,76,17.8279411764706,964.364666666667,11.2338235294118,19.4166666666667,17.0098039215686,0.022058823529412,16.4,0.016878676470588,1.04779411764706,2817.31617647059,,964.364666666667,11.997,5.55735294117647,2408.38235294118,2406.22549019608,10.9835220588235,0.006400735294118,254.107142857143,93.3714642583988,13.728476365647,0.125
03-AUG-18,1797.06617647059,240,92.9713235294118,99.8680650887574,0.085585798816568,645,,30.0882352941176,42.7647058823529,12.5367647058824,0.026834319526627,10.7670955882353,13.8005147058824,4.28114338235294,11,76,18.6617647058823,965.093288590604,10.9166666666667,19.1421568627451,17.1225490196078,0.007352941176471,21.5,0.015547794117647,0.647058823529412,2809.70955882353,,965.093288590604,13.006,5.66652777777778,2405.88235294118,2406.29901960784,10.9489669117647,0.004029411764706,231.35,93.3774299798151,13.7039835754964,0.110294117647059
04-AUG-18,1801.81617647059,240.05,93.2126470588235,99.8725898876404,0.081786516853933,646,,30.0621323529412,42.3676470588235,12.3419117647059,0.026365168539326,10.7670955882353,13.7538602941176,4.28961764705882,19,76,18.3738970588235,965.150735294118,10.4478260869565,19.2009803921569,17.1078431372549,0.033088235294118,9,0.015643382352941,0.849264705882353,2809.54044117647,371.475409836066,965.150735294118,12.2651428571428,5.6563768115942,2418.87254901961,2418.77450980392,10.9825845588235,0.003470588235294,256.6875,93.8435598610592,13.6849663619914,0.202205882352941
05-AUG-18,1802.25,240.02,93.2384558823529,99.8724838709677,0.082683870967742,647,,29.9345588235294,42.3823529411765,12.4448529411765,0.025335483870968,10.7670955882353,13.7444852941176,4.28691176470588,21,76,17.6988970588235,966.244666666667,10.8449275362319,19.2048780487805,17.2598039215686,0.025735294117647,25.2857142857143,0.015900735294118,0.886029411764706,2825.93014705882,,966.244666666667,12.8485714285714,5.59710144927536,2405.73529411765,2405.29411764706,10.9725220588235,0.006136029411765,347,93.330656788333,13.7282401828032,0.121323529411765
06-AUG-18,1802.13602941176,240.03,93.2307352941176,99.8709130434783,0.084192546583851,648,,29.9426470588235,41.610294117647,12.422794117647,0.025776397515528,10.7670955882353,13.7439705882353,4.28733823529412,19,76,18.1257352941176,965.035570469799,10.5029411764706,19.2450980392157,17.2195121951219,0.022058823529412,52.2,0.014761029411765,0.720588235294118,2824.91544117647,383.048387096774,965.035570469799,11.7022,5.68147058823529,2399.41176470588,2397.30392156863,10.9728860294118,0.002753676470588,215.777777777778,93.0186820292063,13.8137108835055,0.128676470588235
