Repository: mohamed1249/Upwork-Projects

File: Dubai 1/L3 Cell Analysis Detail.csv (part 4 of 20)
Date,Metal Tapped 7 Dy Run (kg/pd),Amperage (kA),Curr Eff 7 Dy Running (%),Aluminium (%),Iron (%),Cell Age (days),Cell Restart Age (days),BFT (sec),UF (min),UF_NO (no),Silicon (%),Base RSP (µΩ),Nett Sp Engy 7 Dy Run (kWh/kg Al),Nett Volts Per Pot (V),Anode Problems (No),Anode Shift Life (shifts),AlF3 Cons (kg AlF3/pd),Bath Temp (°C),Excess AlF3 (%),Metal Ht Bef Tap (cm),Bath Ht Bef Tap (cm),AE Freq (AE/pd),AE Duration (secs),Noise Volts (V),Noise Act (No/pd),Alumina Dumps (No/pd),Lining Drop (mV),Bath Temp (°C),AEV (V),SPAR,Call Wt (kg),Cruce Wt (kg),Sm RES (µΩ),TRSP (µΩ),TRSP TIME (min),Current Effeciency (%),Net Specific Energy (kWh/kg Al),NAE Freq (AE/pd)
07-AUG-18,1803.71691176471,240.02,93.3111764705882,99.8736927374302,0.080944134078212,649,,29.9705882352941,42.5257352941176,12.4117647058824,0.026201117318436,10.7670955882353,13.7299264705882,4.28792647058824,20,76,18.2647058823529,964.843971631206,11.0957142857143,18.9607843137255,17.1911764705882,0.022058823529412,28,0.014889705882353,0.779411764705882,2815.60661764706,399,964.843971631206,13.42,5.66171428571429,2397.79411764706,2395.73529411765,10.9766617647059,0.005584558823529,316.25,92.9593662928472,13.8389265655818,0.154411764705882
08-AUG-18,1802.06985294118,240.03,93.2277205882353,99.8771193181818,0.078255681818182,650,,30.0216911764706,43.3713235294118,12.6066176470588,0.026335227272727,10.7670955882353,13.7388970588235,4.28256985294118,8,76,18.4830882352941,966.395973154362,10.3411764705882,19.0392156862745,17,0.022058823529412,14.3333333333333,0.015044117647059,0.764705882352941,2811.18014705882,,966.395973154362,12.0046666666667,5.59117647058824,2389.26470588235,2389.6568627451,10.9543455882353,0.004761029411765,316.294117647059,92.7219656526281,14.2862809600776,0.139705882352941
09-AUG-18,1801.79411764706,240,93.2125,99.8744430379747,0.080677215189873,651,,30.1084558823529,42.125,12.3345588235294,0.026424050632911,10.7671948529412,13.7390073529412,4.28637132352941,28,76,19.40625,964.661654135338,10.6289855072464,19.1421568627451,16.9852941176471,0.014705882352941,17,0.014816176470588,0.511029411764706,2804.48529411765,,964.661654135338,10.9335,5.54565217391304,2402.54901960784,2397.37745098039,10.9713014705882,0.003301470588235,197.818181818182,93.0296743199533,13.7832814696055,0.154411764705882
10-AUG-18,1799.51102941176,240,93.0932720588235,99.8742751677852,0.080979865771812,652,,29.9705882352941,41.875,12.4779411764706,0.026154362416107,10.7672794117647,13.7601102941176,4.28384926470588,19,76,19.1680147058824,967.345238095238,10.3714285714286,19,17.5049019607843,0.018382352941177,19.75,0.014235294117647,0.632352941176471,2830.48529411765,316.445945945946,967.345238095238,11.93475,5.68928571428571,2398.77450980392,2395.61274509804,10.9598051470588,0.001555147058824,214.454545454545,92.9611953186852,13.7761126741936,0.165441176470588
11-AUG-18,1797.66544117647,240.01,93.0014705882353,99.8722714285714,0.083614285714286,653,,29.9389705882353,41.9485294117647,12.4191176470588,0.027528571428571,10.7672794117647,13.7763970588235,4.28612867647059,16,76,19.0191176470588,964.133802816901,10.7764705882353,18.9558823529412,16.921568627451,0.018382352941177,10.25,0.014319852941177,0.650735294117647,2823.60294117647,,964.133802816901,10.48725,5.66220588235294,2399.46078431373,2396.66666666667,10.9706727941176,0.003099264705882,366.9,93.0005425167892,13.7657392839835,0.095588235294118
12-AUG-18,1796.18014705882,240.01,92.9247794117647,99.8760759493671,0.078620253164557,654,,29.9213235294118,41.0661764705882,12.5330882352941,0.026462025316456,10.7672794117647,13.7879779411765,4.28612132352941,20,76,18.0860294117647,966.042857142857,9.94705882352941,18.9219512195122,17.3707317073171,0.047794117647059,21.8333333333333,0.014161764705882,0.654411764705882,2834.14338235294,334.243243243243,966.042857142857,11.8020833333333,5.71352941176471,2395.83333333333,2391.37254901961,10.9692647058823,0.002919117647059,364.9,92.7935624289973,13.8083828175525,0.180147058823529
13-AUG-18,1797.19485294118,240.01,92.9772058823529,99.8686434782609,0.08544347826087,655,,29.8191176470588,40.9632352941176,12.5330882352941,0.026208695652174,10.7672794117647,13.7747794117647,4.28341176470588,18,76,21.5801470588235,966.092715231788,10.7171428571428,18.9803921568627,17.4509803921569,0.047794117647059,15.5555555555556,0.014628676470588,0.544117647058824,2856.31985294118,,966.092715231788,11.6926666666667,5.599,2394.95098039216,2400.46568627451,10.9584926470588,0.005308823529412,440.272727272727,93.1464077436615,13.7644570824437,0.180147058823529
14-AUG-18,1796.125,236.75,93.1028308823529,99.8679444444444,0.085698412698413,656,,29.5253676470588,37.5441176470588,11.9742647058824,0.028071428571429,10.7672794117647,13.7435661764706,4.26395220588235,8,76,20.3095588235294,961.301369863014,10.2220588235294,19.0882352941176,16.9411764705882,0.110294117647059,60.76,0.016202205882353,0.827205882352941,2877.36764705882,,961.301369863014,12.7206,5.66823529411765,2396.02941176471,2396.98529411765,11.0328529411765,0.004757352941176,321.823529411765,94.2928898889753,13.5086991887507,0.231617647058824
15-AUG-18,1797.9375,240.05,93.1961764705882,99.8691438356164,0.083034246575342,657,,29.3838235294118,42.2830882352941,12.3529411764706,0.027609589041096,10.7672794117647,13.7257720588235,4.28832720588235,17,76,18.6121323529412,961.894366197183,11.6088235294118,18.8725490196078,16.9803921568627,0.066176470588235,85.9285714285714,0.015466911764706,0.830882352941176,2882.32352941176,,961.894366197183,11.9363571428571,5.69441176470588,2399.70588235294,2402.20588235294,10.9774007352941,0.003702205882353,221.611111111111,93.1991775982091,13.7514206264574,0.268382352941176
16-AUG-18,1798.55514705882,240.02,93.2276102941176,99.8685890410959,0.084479452054795,658,,29.6676470588235,41.8676470588235,12.5220588235294,0.02836301369863,10.7672794117647,13.7238235294118,4.29531985294118,11,76,18.3441176470588,966.105960264901,10.4338235294118,18.8725490196078,17.3627450980392,0.073529411764706,30.875,0.015125,0.893382352941176,2856.72794117647,,966.105960264901,11.5036875,5.59044117647059,2402.25490196078,2399.80392156863,11.0076838235294,0.011573529411765,366.4,93.1176252084787,13.8420418288572,0.216911764705882
17-AUG-18,1799.06985294118,240,93.2534926470588,99.8670202702703,0.085662162162162,659,,29.6198529411765,41.7830882352941,12.4963235294118,0.027966216216216,10.7672794117647,13.7222426470588,4.29166176470588,21,76,19.2970588235294,965.092715231788,11.1779411764706,18.8872549019608,17.2058823529412,0.058823529411765,30.6363636363636,0.015915441176471,1.04411764705882,2862.48161764706,,965.092715231788,12.2008181818182,5.57279411764706,2399.06862745098,2398.72549019608,10.9942352941176,0.003257352941176,260.857142857143,93.0850874526796,13.7776519287303,0.242647058823529
18-AUG-18,1798.06617647059,240,93.2021323529412,99.8661523178808,0.08676821192053,660,,29.7628676470588,43.6801470588235,12.3566176470588,0.028688741721854,10.7672794117647,13.7316176470588,4.28685661764706,20,76,19.6246323529412,964.352112676056,10.5691176470588,18.8872549019608,17.2941176470588,0.036764705882353,19.8571428571429,0.015849264705882,0.838235294117647,2823.48529411765,,964.352112676056,11.9235714285714,5.56882352941176,2399.90196078431,2398.60294117647,10.9737610294118,0.002613970588235,261.181818181818,93.0803318079616,13.7972930027875,0.150735294117647
19-AUG-18,1799.65441176471,240,93.2845588235294,99.8627482517482,0.089846153846154,661,,29.8290441176471,41.7058823529412,12.3125,0.028699300699301,10.7676213235294,13.7261397058824,4.29597426470588,16,76,19.4856617647059,965.858108108108,10.5,18.7009803921569,17.4705882352941,0.025735294117647,32.8333333333333,0.016992647058824,1.01102941176471,2839.05882352941,,965.858108108108,12.0343333333333,5.64268656716418,2400.63725490196,2398.92156862745,11.0120955882353,0.004599264705882,320.8125,93.0895934460629,13.8443674341359,0.216911764705882
20-AUG-18,1797.79411764706,239.61,93.2122794117647,99.8600903225807,0.092638709677419,662,,29.6720588235294,39.672794117647,12.5183823529412,0.027935483870968,10.7680147058823,13.7413970588235,4.29467279411765,17,76,18.3838235294118,964.552631578947,11.09,18.593137254902,17.2647058823529,0.051470588235294,36.9,0.018191176470588,1.32352941176471,2867.73897058824,,964.552631578947,12.4058,5.577,2382.00980392157,2379.75490196078,11.0239558823529,0.006091911764706,247.047619047619,92.498455312112,13.9215009908798,0.253676470588235
21-AUG-18,1797.97058823529,240.04,93.0382720588235,99.8577532467533,0.09424025974026,663,,29.7985294117647,45.0588235294118,12.1029411764706,0.027668831168831,10.7680147058823,13.7848529411765,4.29570955882353,22,76,18.0860294117647,966.278145695364,10.7753424657534,18.7352941176471,17.2709359605911,0.044117647058824,19.0909090909091,0.016786764705882,0.952205882352941,2808.46691176471,,966.278145695364,12.0418181818182,5.60630136986301,2396.32352941176,2396.22549019608,11.0076433823529,0.002672794117647,168.466666666667,92.9702527050036,13.8037615340308,0.213235294117647
22-AUG-18,1795.625,240,92.919375,99.8534941176471,0.099135294117647,664,,29.9180147058824,43.2279411764706,12.4705882352941,0.027641176470588,10.7680147058823,13.8070220588235,4.29919117647059,20,76,17.8577205882353,965.43137254902,10.6691176470588,18.7450980392157,17.4439024390244,0.014705882352941,11,0.017786764705882,1.01470588235294,2823.37132352941,,965.43137254902,12.36225,5.53102941176471,2394.80392156863,2394.87745098039,11.0248970588235,0.005441176470588,296.695652173913,92.9342112791969,13.8384752486358,0.1875
23-AUG-18,1795.23161764706,240.04,92.8986764705882,99.8481342281879,0.103852348993289,665,,29.9283088235294,42.8786764705882,12.3272058823529,0.027657718120805,10.7680147058823,13.8090441176471,4.29736029411765,25,76,17.3018382352941,966.945945945946,10.4623188405797,18.5049019607843,17.3186274509804,0.022058823529412,14.6,0.017584558823529,0.996323529411765,2819.72794117647,,966.945945945946,12.8606,5.63159420289855,2388.92156862745,2388.4068627451,11.015375,0.002948529411765,196.875,92.6688309782768,13.8535706410865,0.209558823529412
24-AUG-18,1794.54411764706,240.03,92.8608088235294,99.8586388888889,0.094177777777778,666,,29.9816176470588,44.4779411764706,12.3419117647059,0.027477777777778,10.7680147058823,13.8151838235294,4.29287867647059,25,76,17.9669117647059,967.931972789116,10.9514285714286,18.6274509803922,17.0738916256158,0.022058823529412,9.4,0.017544117647059,0.761029411764706,2791.62867647059,,967.931972789116,11.904,5.60285714285714,2400.6862745098,2390.98039215686,10.997856617647,0.003121323529412,194.235294117647,92.7717743749185,13.8543505690291,0.125
25-AUG-18,1793.48161764706,240.03,92.8038970588235,99.857775,0.0971375,667,,30.1033088235294,41.8639705882353,12.4448529411765,0.02708125,10.7680147058823,0,4.29562867647059,24,76,18.7709558823529,968.036585365854,10.5652173913043,18.5882352941176,17.1078431372549,0.033088235294118,68.8571428571429,0.017297794117647,0.897058823529412,2814.03308823529,,968.036585365854,13.0482857142857,5.57159420289855,2382.74509803922,2383.1862745098,11.0072830882353,0.002827205882353,212.533333333333,92.4708979493696,13.9325195557739,0.158088235294118
26-AUG-18,1792.34558823529,240.02,92.7448161764706,99.8568888888889,0.096690058479532,668,,29.9077205882353,42.3014705882353,12.3786764705882,0.02727485380117,10.7683455882353,0,4.29531617647059,22,76,19.0488970588235,969.18954248366,10.3132352941176,18.5882352941176,17.1372549019608,0.036764705882353,14.3333333333333,0.018095588235294,0.772058823529412,2826.92647058824,,969.18954248366,12.0627777777778,5.56852941176471,2391.56862745098,2397.76960784314,11.0089595588235,0.003591911764706,298.75,93.0383017725835,13.8073505242918,0.183823529411765
27-AUG-18,1794.52205882353,238.72,92.9073161764706,99.8536107784431,0.099652694610778,669,,29.9272058823529,42.6176470588235,12.3382352941176,0.027239520958084,10.76875,0,4.27862867647059,16,76,19.3863970588235,967.063694267516,10.7132352941176,18.4803921568627,17.75,0.033088235294118,14.1111111111111,0.0190625,0.915441176470588,2802.84926470588,,967.063694267516,11.1913333333333,5.6625,2377.41463414634,2383.92682926829,11,0.012301470588235,330.151515151515,93.0052961146074,14.321882029308,0.198529411764706
28-AUG-18,1793.45220588235,240.06,92.8492647058824,99.8566300578035,0.096763005780347,670,,30.0183823529412,44.3161764705882,12.4595588235294,0.026531791907515,10.76875,0,4.28737867647059,23,76,19.3268382352941,967.190476190476,10.6426470588235,18.5637254901961,17.2843137254902,0.011029411764706,45.6666666666667,0.017724264705882,0.544117647058824,2810.68382352941,,967.190476190476,12.3433333333333,5.57102941176471,2385.14705882353,2389.85294117647,10.9748125,0.003378676470588,254.466666666667,92.7148954353967,13.8301508540973,0.158088235294118
29-AUG-18,1792.28676470588,240,92.7885294117647,99.8592817679558,0.094243093922652,671,,29.9944852941176,43.0845588235294,12.4522058823529,0.027696132596685,10.76875,0,4.28346691176471,18,76,19.2573529411765,970.16339869281,10.0845070422535,18.6323529411765,17.3921568627451,0.014705882352941,35.5,0.016569852941177,0.352941176470588,2827.59191176471,,970.16339869281,13.827,5.58957746478873,2368.52941176471,2376.88725490196,10.9608051470588,0.007327205882353,401.052631578947,92.237631563928,13.9473096692843,0.110294117647059
30-AUG-18,1788.63970588235,236.7,92.7869485294118,99.8616256410256,0.093210256410256,672,,30.0816176470588,46.4338235294118,12.1176470588235,0.026923076923077,10.76875,0,4.25879779411765,17,76,19.575,970.674157303371,10.6029850746269,18.4195121951219,18.131067961165,0.007352941176471,12,0.016408088235294,0.272058823529412,2779.32720588235,,970.674157303371,11.889,5.60373134328358,2358.72549019608,2359.97549019608,10.9941213235294,0.014051470588235,529.56,92.8569968477749,13.917648253696,0.110294117647059
31-AUG-18,1785.38235294118,234.08,92.9466176470588,99.8609761904762,0.094535714285714,673,,30.49375,40.0625,12.735294117647,0.026547619047619,10.76875,0,4.23827941176471,13,76,18.8404411764706,960.606870229008,10.4611940298507,18.1617647058823,17.8480392156863,0.047794117647059,14.6666666666667,0.01975,0.393382352941176,2801.8125,,960.606870229008,11.4785833333333,5.66970149253731,2355,2355.66176470588,11.0409632352941,0.003952205882353,222.263157894737,93.7242963084774,13.5325501951734,0.169117647058824
01-SEP-18,1781.52205882353,234.35,93.0609558823529,99.8595251396648,0.095234636871508,674,,30.3672794117647,41.5257352941176,12.6176470588235,0.026804469273743,10.76875,13.7255882352941,4.25523529411765,20,76,16.2,957.647286821705,11.1986111111111,18.1813725490196,17.8774509803922,0.036764705882353,23.2222222222222,0.02075,0.375,2811.47058823529,,957.647286821705,12.7311111111111,5.72472222222222,2345.73529411765,2351.29901960784,11.1059522058824,0.006334558823529,280.652173913043,93.4413397194902,13.7015255317068,0.205882352941176
02-SEP-18,1771.24264705882,234.26,92.845625,99.8590802139037,0.095935828877005,675,,30.53125,42.1691176470588,12.5294117647059,0.026229946524064,10.76875,13.7548529411765,4.25495955882353,18,76,15.5746323529412,959.245210727969,11.5926470588235,18.2536585365854,17.5245098039216,0.014705882352941,16.5,0.018764705882353,0.3125,2787.47426470588,,959.245210727969,11.50825,5.67308823529412,2292.40196078431,2293.94607843137,11.106125,0.007400735294118,232.588235294118,91.1994750081537,14.0886150180938,0.172794117647059
03-SEP-18,1757.65441176471,234.25,92.382794117647,99.8599158415842,0.095480198019802,676,,30.6974264705882,39.5257352941176,12.6323529411765,0.026242574257426,10.76875,13.8104779411765,4.25145220588235,23,76,15.7632352941176,960.972602739726,11.985294117647,18.0441176470588,17.6078431372549,0.007352941176471,5.5,0.019220588235294,0.382352941176471,2800.50735294118,309.608108108108,960.972602739726,11.3385,5.56705882352941,2278.62745098039,2281.9362745098,11.0915,0.003676470588235,185.954545454545,90.7251044478332,14.0787765556202,0.176470588235294
04-SEP-18,1747.84926470588,233.86,92.2133455882353,99.8582473118279,0.097032258064516,677,,30.4977941176471,39.2867647058824,12.7463235294118,0.025913978494624,10.76875,13.8160661764706,4.23755882352941,14,76,15.2867647058824,958.852564102564,11.9279411764706,18.0637254901961,17.6699507389163,0.029411764705882,30.75,0.019397058823529,0.341911764705882,2819.0625,329.337837837838,958.852564102564,12.74425,5.65794117647059,2281.42156862745,2292.13235294118,11.0517058823529,0.023014705882353,442.625,91.2832353306529,13.9436666930765,0.150735294117647
05-SEP-18,1738.59191176471,234.17,92.0525735294118,99.8629946808511,0.093271276595745,678,,30.5389705882353,41.4117647058824,12.5036764705882,0.025478723404255,10.76875,13.8211029411765,4.24906617647059,17,76,14.7904411764706,960.372670807453,11.975,18.0539215686274,17.0196078431373,0.040441176470588,40,0.018378676470588,0.341911764705882,2792.73161764706,,960.372670807453,15.5608,5.67838235294118,2289.55882352941,2291.61764705882,11.0854926470588,0.040845588235294,533.644736842105,91.1407528599822,13.9812794879631,0.147058823529412
06-SEP-18,1732.29044117647,234.01,91.8679044117647,99.8636907216495,0.092824742268041,679,,30.6352941176471,39.4558823529412,12.797794117647,0.025319587628866,10.7800992647059,13.8292279411765,4.23791176470588,13,76,14.4529411764706,960.569536423841,11.9328947368421,18.3658536585366,17.3853658536585,0.007352941176471,25.5,0.0185625,0.375,2799.03676470588,,960.569536423841,11.142,5.58605263157895,2289.36274509804,2293.43137254902,11.0461213235294,0.012977941176471,329.8,91.2764222012886,13.9525000266845,0.220588235294118
07-SEP-18,1722.57720588235,234.28,91.3409191176471,99.8652666666667,0.091317948717949,680,,30.4297794117647,40.2610294117647,12.6544117647059,0.025594871794872,10.8079044117647,13.9179779411765,4.24266176470588,12,76,13.7084558823529,960.65034965035,11.9514705882353,18.1941747572816,17.1176470588235,0.033088235294118,41.2222222222222,0.018202205882353,0.349264705882353,2815.63235294118,,960.65034965035,12.4091111111111,5.66970588235294,2276.71568627451,2278.75,11.0533786764706,0.011841911764706,317.838709677419,90.5872100719719,14.0962470312404,0.194852941176471
08-SEP-18,1716.51102941176,234.31,91.021875,99.8685081081081,0.088151351351351,681,,30.6386029411765,42.4044117647059,12.610294117647,0.024789189189189,10.8079044117647,13.9545588235294,4.22975,11,76,12.9838235294118,961.930379746835,11.4222222222222,18.1274509803922,17.328431372549,0.029411764705882,53.8571428571429,0.016533088235294,0.279411764705882,2777.4375,,961.930379746835,11.9567142857143,5.71486111111111,2283.72549019608,2291.69117647059,10.9965661764706,0.004889705882353,250.791666666667,91.0903854729703,13.9649163494421,0.150735294117647
09-SEP-18,1715.24264705882,234.27,90.9531985294118,99.8726595744681,0.084797872340426,682,,30.7727941176471,41.2095588235294,12.6029411764706,0.024351063829787,10.8081617647059,13.9507352941176,4.23563235294118,17,76,12.8547794117647,960.206666666667,11.7176470588235,18.0682926829268,17.2731707317073,0.047794117647059,45.1538461538462,0.017165441176471,0.294117647058824,2786.09558823529,,960.206666666667,13.0439230769231,5.69823529411765,2275.6862745098,2279.41176470588,11.0234632352941,0.003227941176471,250.076923076923,90.6166115365715,14.0562117343918,0.231617647058824
10-SEP-18,1715.09558823529,234.75,90.9188602941176,99.8723579545455,0.085017045454546,683,,30.8227941176471,40.1433823529412,12.6911764705882,0.024085227272727,10.8084558823529,13.9558088235294,4.24251838235294,16,76,13.0632352941176,962.656050955414,11.1617647058824,18.3529411764706,16.7815533980583,0.033088235294118,20.5,0.017415441176471,0.301470588235294,2781.48161764706,,962.656050955414,11.9105,5.68426470588235,2270.83333333333,2272.47549019608,11.0297867647059,0.007746323529412,322.074074074074,90.1549903307824,14.1894478743091,0.172794117647059
11-SEP-18,1714.45955882353,235.08,90.8182352941176,99.8765375,0.082925,684,,30.8169117647059,40.8713235294118,12.4705882352941,0.02443125,10.8108492647059,13.9882720588235,4.26386029411765,17,76,13.1724264705882,962.065359477124,11.36,18.2941176470588,16.8235294117647,0.014705882352941,6.5,0.016911764705882,0.246323529411765,2771.88602941176,,962.065359477124,13.14975,5.69506666666667,2294.90196078431,2296.83823529412,11.1061911764706,0.032319852941177,534.716981132075,90.9970951364887,14.0871328257628,0.183823529411765
12-SEP-18,1714.66911764706,235.03,90.7820220588235,99.8757204968944,0.083981366459627,685,,30.7485294117647,40.9191176470588,12.547794117647,0.024031055900621,10.815625,13.9897426470588,4.25020220588235,13,76,13.6786764705882,964.84,10.625,18.1127450980392,16.9556650246305,0.011029411764706,31.6666666666667,0.017301470588235,0.297794117647059,2778.52205882353,,964.84,12.137,5.82397058823529,2290.44117647059,2292.18137254902,11.0495661764706,0.012253676470588,316.634146341463,90.8319173800222,14.016127847083,0.147058823529412
13-SEP-18,1714.08823529412,234.4,90.7296323529412,99.8728333333333,0.0884375,686,,30.6625,38.6470588235294,12.5,0.025489583333333,10.815625,14.0032720588235,4.24479411764706,13,76,14.34375,966.245161290323,10.1815789473684,18.1323529411765,16.7009803921569,0.025735294117647,9.28571428571429,0.017496323529412,0.308823529411765,2800.52205882353,364.806451612903,966.245161290323,11.732,5.86131578947368,2291.56862745098,2290.49019607843,11.049606617647,0.004356617647059,227.181818181818,91.0069153133328,14.061637402446,0.172794117647059
14-SEP-18,1718.91911764706,234.28,90.9863235294118,99.8599387755102,0.101510204081633,687,,30.6022058823529,40.8713235294118,12.5735294117647,0.02765306122449,10.815625,13.9566544117647,4.24008088235294,19,76,14.9194852941176,964.613333333333,10.1588235294118,18.3774509803922,16.6029411764706,0.069852941176471,24.2307692307692,0.017889705882353,0.352941176470588,2789.29779411765,,964.613333333333,12.4149230769231,5.77441176470588,2302.5,2310.26960784314,11.0435294117647,0.003985294117647,158.846153846154,91.840209890764,13.8097210639759,0.246323529411765
15-SEP-18,1719.22058823529,234.56,90.9867647058824,99.8742298850575,0.084528735632184,688,,30.6680147058824,40.6176470588235,12.5845588235294,0.026206896551724,10.815625,13.9600735294118,4.24215073529412,14,76,15.2966911764706,965.114864864865,9.93521126760563,18.2682926829268,16.4778325123153,0.029411764705882,22,0.018158088235294,0.323529411764706,2782.11029411765,,965.114864864865,12.2671428571428,5.8456338028169,2300.39215686275,2305.98039215686,11.0413492647059,0.011948529411765,355.771428571429,91.5594910626966,13.8735407532678,0.283088235294118
16-SEP-18,1721.45588235294,234.67,91.0840808823529,99.8743333333333,0.087212121212121,689,,30.6643382352941,39.2683823529412,12.5992647058824,0.025787878787879,10.8158125,13.9429411764706,4.24227205882353,20,76,15.1775735294118,965.828947368421,10.3264705882353,18.1170731707317,16.7756097560976,0.040441176470588,5.5,0.016680147058824,0.242647058823529,2800.58088235294,,965.828947368421,10.8155,5.85014705882353,2296.27450980392,2300.17156862745,11.0333198529412,0.018077205882353,497.277777777778,91.2875967669727,13.9335714432677,0.202205882352941
17-SEP-18,1725.35661764706,235.03,91.2756985294118,99.8746031746032,0.086730158730159,690,,30.4488970588235,39.8897058823529,12.6433823529412,0.026238095238095,10.8161764705882,13.9057720588235,4.24077941176471,15,76,16.0014705882353,968.105263157895,9.92647058823529,18.2401960784314,16.7303921568627,0.029411764705882,12.7142857142857,0.016569852941177,0.220588235294118,2811.46691176471,,968.105263157895,12.1145714285714,5.84220588235294,2302.5,2307.27941176471,11.0106507352941,0.004463235294118,240.8,91.430205049167,13.8853462773567,0.231617647058824
18-SEP-18,1728.81985294118,234.33,91.4984926470588,99.8770144927536,0.087231884057971,691,,30.5349264705882,40.5588235294118,12.5919117647059,0.024652173913044,10.8161764705882,13.8558823529412,4.23945588235294,14,76,18.9794117647059,967.861842105263,9.66029411764706,18.5980392156863,16.4460784313725,0.040441176470588,13,0.016378676470588,0.286764705882353,2797.75,,967.861842105263,12.46925,5.81941176470588,2316.47058823529,2322.64705882353,11.0302389705882,0.008588235294118,286.382352941176,92.3109738691635,13.7374581563982,0.257352941176471
19-SEP-18,1731.17279411765,233.56,91.7039705882353,99.8774605263158,0.085328947368421,692,,30.5430147058824,39.9742647058824,12.7095588235294,0.026289473684211,10.8161764705882,13.8097794117647,4.22241176470588,10,76,26.0272058823529,968.429530201342,9.36470588235294,18.3186274509804,16.9950980392157,0.036764705882353,12,0.017308823529412,0.316176470588235,2804.55147058824,,968.429530201342,12.7461666666667,5.74955882352941,2320.98039215686,2323.23529411765,11.0003639705882,0.004636029411765,211.12,92.63915299188,13.6107347364239,0.25
20-SEP-18,1735.09191176471,233.55,91.9605882352941,99.8786,0.0825,693,,30.5713235294118,40.0220588235294,12.6360294117647,0.025585714285714,10.8162242647059,13.7600735294118,4.22922058823529,11,76,25.5209558823529,963.267973856209,9.99558823529412,18.1862745098039,16.7990196078431,0.040441176470588,22.5,0.017213235294118,0.238970588235294,2796.58455882353,,963.267973856209,11.131,5.77867647058824,2315.93137254902,2325.78431372549,11.0361507352941,0.014,430.5,92.7475460140538,13.6453025326323,0.169117647058824
21-SEP-18,1738.29779411765,235.08,92.084669117647,99.883625,0.078079545454546,694,,30.5908088235294,40.0992647058824,12.6066176470588,0.025045454545455,10.8163602941176,13.7455147058824,4.25243382352941,8,76,22.0069852941176,966.164556962025,10.310294117647,18.2990196078431,17.0833333333333,0.029411764705882,14.5714285714286,0.017389705882353,0.264705882352941,2792.65441176471,,966.164556962025,13.0081428571428,5.89367647058824,2322.99019607843,2334.04411764706,11.0566213235294,0.010397058823529,226.959183673469,92.4695598530243,13.7536183837797,0.172794117647059
22-SEP-18,1740.69485294118,235.05,92.1840808823529,99.8462916666667,0.117291666666667,695,,30.6294117647059,39.8860294117647,12.6213235294118,0.0275,10.8163602941176,13.728419117647,4.24420588235294,19,76,22.3345588235294,968.783783783784,10.1602941176471,18.5365853658537,17.209756097561,0.033088235294118,23.5,0.017257352941177,0.264705882352941,2791.87867647059,,968.783783783784,13.520375,5.81073529411765,2327.35294117647,2330.98039215686,11.023,0.006007352941176,270.275862068966,92.3595756985554,13.7166215646961,0.154411764705882
23-SEP-18,1742.25735294118,235.19,92.2377205882353,99.8724925373134,0.088641791044776,696,,30.58125,39.2794117647059,12.7683823529412,0.026432835820896,10.8165808823529,13.7229044117647,4.24285294117647,15,76,23.9922794117647,969.975155279503,9.44117647058824,18.3578431372549,17.4558823529412,0.007352941176471,29.5,0.017150735294118,0.301470588235294,2802.23161764706,374.967213114754,969.975155279503,12.284,5.82,2319.95073891626,2332.38916256158,11.0188308823529,0.013536764705882,445.241379310345,92.3595979816425,13.7236989810536,0.147058823529412
24-SEP-18,1743.80514705882,235.93,92.2689338235294,99.87496875,0.086640625,697,,30.4724264705882,38.7610294117647,12.7058823529412,0.026375,10.8167279411765,13.7234191176471,4.24929779411765,21,76,25.3125,970.2125,9.83970588235294,18.3088235294118,17.4950980392157,0.007352941176471,6.5,0.016573529411765,0.286764705882353,2817.13970588235,,970.2125,11.5735,5.90426470588235,2318.57843137255,2320.26960784314,11.0091139705882,0.016018382352941,387,91.592663584865,13.9574797178321,0.132352941176471
25-SEP-18,1746.36397058824,236.2,92.2997426470588,99.8709454545454,0.089181818181818,698,,30.4088235294118,38.7389705882353,12.8713235294118,0.027290909090909,10.8168014705882,13.7198529411765,4.25134926470588,14,76,25.0841911764706,970.136363636364,9.9231884057971,18.343137254902,17.5862068965517,0.018382352941177,46.4,0.015591911764706,0.294117647058824,2823.29044117647,,970.136363636364,13.5644,5.83927536231884,2323.1862745098,2336.10294117647,10.9969264705882,0.009290441176471,285.514285714286,92.1118801888774,13.7943211599539,0.117647058823529
26-SEP-18,1748.34926470588,235.38,92.3030147058824,99.8787894736842,0.08219298245614,699,,30.3577205882353,38.1654411764706,12.7794117647059,0.026877192982456,10.8563823529412,0,4.25415808823529,16,76,25.1834558823529,969.530487804878,10.4178082191781,18.6029411764706,17.3578431372549,0.018382352941177,8,0.015496323529412,0.272058823529412,2823.39338235294,365,969.530487804878,12.14075,5.82917808219178,2333.03921568627,2347.5,11.0467463235294,0.009709558823529,289.564102564103,92.8825374883457,13.762440281631,0.125
27-SEP-18,1747.74264705882,236.43,92.1095588235294,99.8814235294118,0.076494117647059,700,,30.2408088235294,39.2389705882353,12.7095588235294,0.027458823529412,10.949375,0,4.28030514705882,12,76,26.3051470588235,970.938650306748,9.90147058823529,18.3823529411765,17.1666666666667,0.018382352941177,57,0.014871323529412,0.246323529411765,2836.4375,,970.938650306748,12.0366,5.81058823529412,2324.11764705882,2325.12254901961,11.1139632352941,0.006514705882353,259.44,91.5916777879648,13.9755425086358,0.202205882352941
28-SEP-18,1747.8125,235.16,92.1078308823529,99.86825,0.090777777777778,701,,30.3672794117647,39.4191176470588,12.6397058823529,0.027,10.949375,0,4.27254779411765,16,76,28.2308823529412,971.272189349112,9.98840579710145,18.328431372549,17.2794117647059,0.011029411764706,8.66666666666667,0.014367647058824,0.224264705882353,2809.52941176471,,971.272189349112,11.81,5.80608695652174,2333.97058823529,2336.47058823529,11.1365,0.003867647058824,312.214285714286,92.5345942206605,13.8342266198095,0.088235294117647
29-SEP-18,1748.75,236,92.1036029411765,99.8833181818182,0.075772727272727,702,,30.4316176470588,38.9816176470588,12.8566176470588,0.026606060606061,10.949375,0,4.27735294117647,13,76,27.3176470588235,971.690909090909,9.83823529411765,18.328431372549,17.4803921568627,0.007352941176471,9,0.014382352941177,0.198529411764706,2809.69852941176,,971.690909090909,13.08,5.71529411764706,2327.89215686275,2328.70098039216,11.121731617647,0.002757352941176,278.636363636364,91.8962789772384,13.9288222821931,0.139705882352941
30-SEP-18,1749.96691176471,236.05,92.1215441176471,99.8771111111111,0.082244444444444,703,,30.4886029411765,40.0367647058824,12.5625,0.026866666666667,10.949375,0,4.27544485294118,15,76,27.5360294117647,972.822085889571,9.98059701492537,18.4901960784314,17.406862745098,0.025735294117647,17.5714285714286,0.014022058823529,0.224264705882353,2798.65808823529,,972.822085889571,11.8338571428571,5.77253731343284,2334.80392156863,2336.56862745098,11.1080698529412,0.007433823529412,380.315789473684,92.1872248566425,13.8482054434622,0.128676470588235
01-OCT-18,1750.09191176471,236,92.1236397058824,99.8793934426229,0.07844262295082,704,,30.34375,38.2426470588235,12.7867647058824,0.028016393442623,10.949375,13.8447794117647,4.27915073529412,21,76,27.5161764705882,972.038888888889,10.25,18.4,18.2303921568627,0.040441176470588,52.625,0.013944852941177,0.198529411764706,2839.69117647059,,972.038888888889,13.66725,5.75958333333333,2321.02941176471,2323.87254901961,11.1263088235294,0.006176470588235,385.25,91.7072915117803,13.9540806580283,0.143382352941176
02-OCT-18,1749.54044117647,236.05,92.1025,99.8882307692308,0.072307692307692,705,,30.1194852941176,38.4889705882353,12.6985294117647,0.025969230769231,10.949375,13.8641544117647,4.28122058823529,15,76,26.8610294117647,971.44375,10.1521126760563,18.2745098039216,17.3039215686274,0.047794117647059,25.4,0.014672794117647,0.220588235294118,2855.86764705882,326,971.44375,12.8159,5.86577464788732,2328.48039215686,2330.24509803922,11.1324007352941,0.004338235294118,281.882352941176,91.9408515869236,13.9376547038795,0.25
03-OCT-18,1747.49264705882,236.04,91.9595220588235,99.8877592592592,0.071796296296296,706,,30.0691176470588,38.2610294117647,12.7941176470588,0.026462962962963,10.949375,13.8945588235294,4.28034191176471,12,76,26.1264705882353,969.782051282051,10.8148648648649,18.2843137254902,17.780487804878,0.055147058823529,40.1818181818182,0.014977941176471,0.216911764705882,2868.22058823529,401.46875,969.782051282051,12.6916363636364,5.65783783783784,2323.77450980392,2326.76470588235,11.1293272058824,0.004268382352941,274.941176470588,91.8050868893255,13.9396078702898,0.297794117647059
04-OCT-18,1748.74264705882,236.08,92.0424632352941,99.8857936507936,0.071746031746032,707,,30.0698529411765,39.4705882352941,12.6580882352941,0.026269841269841,10.949375,13.8822426470588,4.28059191176471,8,76,26.0838235294118,968.60736196319,10.8594202898551,18.4656862745098,17.8725490196078,0.084558823529412,57.9375,0.015198529411765,0.205882352941176,2853.13602941176,371.483870967742,968.60736196319,13.11,5.64086956521739,2334.75490196078,2337.20588235294,11.1288492647059,0.004408088235294,231.857142857143,92.202602188253,13.8898372616076,0.283088235294118
05-OCT-18,1747.99264705882,236,91.9576102941176,99.8911891891892,0.065756756756757,708,,30.1518382352941,40.0698529411765,12.5992647058824,0.027662162162162,10.949375,13.8987132352941,4.27582352941176,6,76,24.6735294117647,968.012578616352,10.9544117647059,18.4117647058823,17.3039215686274,0.077205882352941,25.6875,0.014625,0.180147058823529,2842.99632352941,,968.012578616352,12.8209375,5.77529411764706,2335.6862745098,2332.74509803922,11.1122095588235,0.002330882352941,214.8125,92.0558698249428,13.8732111037036,0.305147058823529
06-OCT-18,1748.18014705882,236.03,91.9652205882353,99.8838727272727,0.072927272727273,709,,30.3830882352941,40.7463235294118,12.6764705882353,0.026745454545455,10.949375,13.897794117647,4.27820588235294,10,76,24.2849264705882,968.06875,10.8382352941176,18.1813725490196,17.6127450980392,0.022058823529412,17,0.014507352941177,0.1875,2805.87867647059,,968.06875,12.9466666666667,5.71029411764706,2302.3786407767,2304.83009708738,11.1209301470588,0.002404411764706,321.875,90.9461825687383,14.601976108391,0.121323529411765
07-OCT-18,1748.04411764706,236.05,91.9576838235294,99.8851666666667,0.073742424242424,710,,30.4911764705882,40.5551470588235,12.5,0.026424242424242,10.9494852941176,13.9023897058824,4.283125,15,76,23.7117647058824,968.090909090909,10.6507462686567,18.2341463414634,17.5098039215686,0.003676470588235,14,0.013625,0.172794117647059,2789.35294117647,,968.090909090909,13.143,5.6665671641791,2332.99019607843,2333.60294117647,11.1401580882353,0.005819852941176,352.388888888889,92.0717765394367,13.9015670851034,0.172794117647059
08-OCT-18,1749.65073529412,236.06,92.0397058823529,99.8916,0.06885,711,,30.5029411764706,40.1580882352941,12.5073529411765,0.024883333333333,10.9497426470588,13.8866911764706,4.27874632352941,12,76,23.1786764705882,971.835616438356,10.3763157894737,18.4313725490196,16.7107843137255,0.029411764705882,28.875,0.014066176470588,0.161764705882353,2796.86029411765,,971.835616438356,11.791625,5.66605263157895,2338.28431372549,2337.59803921569,11.1215698529412,0.002305147058824,287,92.2262765772469,13.8472389071766,0.154411764705882
09-OCT-18,1748.69485294118,236.02,91.9910661764706,99.8908235294118,0.068382352941176,712,,30.4610294117647,41.1323529411765,12.4926470588235,0.027102941176471,10.9497426470588,13.8943014705882,4.28200367647059,14,76,24.1169117647059,968.826086956522,9.87058823529412,18.3658536585366,16.8731707317073,0.025735294117647,9,0.013573529411765,0.191176470588235,2782.01102941176,,968.826086956522,12.5541428571428,5.78132352941176,2329.85294117647,2329.36274509804,11.1372683823529,0.004011029411765,283.916666666667,91.9157729040077,13.9253160755564,0.161764705882353
10-OCT-18,1747.20220588235,236.02,91.9143014705882,99.8993095238095,0.068285714285714,713,,30.5411764705882,40.4154411764706,12.4779411764706,0.024119047619048,10.9497426470588,13.9127205882353,4.28530514705882,11,76,24.5007352941176,967.296774193548,9.39130434782609,18.1225490196078,16.8480392156863,0.007352941176471,18.5,0.013886029411765,0.161764705882353,2780.80147058824,,967.296774193548,12.0145,5.82144927536232,2309.16666666667,2313.87254901961,11.1512794117647,0.006922794117647,540.777777777778,91.3060830485297,14.1299364952694,0.139705882352941
11-OCT-18,1746.77941176471,236,91.897794117647,99.8886543209877,0.074765432098765,714,,30.4768382352941,39.5404411764706,12.7463235294118,0.026876543209877,10.9497426470588,13.9147058823529,4.28351470588235,9,76,24.2341911764706,968.645569620253,9.60487804878049,18.3170731707317,17.3676470588235,0.014705882352941,6,0.01425,0.198529411764706,2808.64338235294,,968.645569620253,12.1165,5.80256097560976,2319.21568627451,2321.10294117647,11.1444889705882,0.010827205882353,351.142857142857,91.5964416270058,13.9978564429614,0.165441176470588
12-OCT-18,1745.03308823529,236.05,91.8023897058824,99.9004468085106,0.062787234042553,715,,30.1720588235294,37.9411764705882,12.7426470588235,0.026063829787234,10.9497426470588,13.9349632352941,4.28164338235294,13,76,23.7224264705882,967.301282051282,9.96901408450704,18.3627450980392,17.1764705882353,0.047794117647059,25.4166666666667,0.015238970588235,0.216911764705882,2852.39705882353,315.797297297297,967.301282051282,12.8928333333333,5.91211267605634,2317.10784313725,2317.94117647059,11.1519669117647,0.00475,244.782608695652,91.4553949163656,14.0057534366487,0.294117647058824
13-OCT-18,1744.15129151292,236.08,91.7525830258303,99.8770571428571,0.083157142857143,716,,30.1228782287823,38.7638376383764,12.7785977859779,0.027785714285714,10.9486346863469,13.949852398524,4.28383763837638,12,76,23.1357933579336,968.666666666667,9.67205882352941,18.3103448275862,17.1477832512315,0.040590405904059,11.3,0.015007380073801,0.261992619926199,2853.94833948339,,968.666666666667,13.2817,5.94029411764706,2327.1921182266,2329.45812807882,11.1417896678967,0.002206642066421,160.823529411765,91.8969538452537,13.9301220506822,0.243542435424354
14-OCT-18,1740.69003690037,236.03,91.5712915129151,99.874,0.08716393442623,717,,30.2166051660517,39.2693726937269,12.7933579335793,0.029573770491803,10.9486346863469,13.9832841328413,4.28046494464945,8,76,22.739852398524,966.331034482759,10.3246376811594,18.2647058823529,17.5441176470588,0.029520295202952,11.25,0.015634686346864,0.243542435424354,2831.82287822878,,966.331034482759,12.282,5.82739130434783,2302.00980392157,2306.10294117647,11.1303025830258,0.003250922509225,234.125,90.9964076638785,14.1025817573146,0.188191881918819
15-OCT-18,1740.12177121771,236.04,91.5422878228782,99.872671641791,0.088358208955224,718,,30.4269372693727,39.0479704797048,12.4907749077491,0.026970149253731,10.9487343173432,13.9879704797048,4.28630996309963,10,76,22.4509225092251,966.708074534161,10.0867647058823,18.3300492610837,17.1625615763547,0.018450184501845,21.25,0.015428044280443,0.309963099630996,2808.51660516605,,966.708074534161,12.99825,5.78132352941176,2318.27586206896,2316.28078817734,11.1540036900369,0.012966789667897,344.054054054054,91.3914322669153,14.0298943298395,0.166051660516605
16-OCT-18,1739.61254612546,236.03,91.5160885608856,99.8732068965517,0.089431034482759,719,,30.3682656826568,38.9963099630996,12.6974169741697,0.028586206896552,10.9488191881919,13.9914760147601,4.28040590405904,4,76,22.7826568265683,966.315436241611,10.1211267605634,18.5219512195122,17.2243902439024,0.022140221402214,15.6666666666667,0.015571955719557,0.228782287822878,2815.79704797048,,966.315436241611,10.9463333333333,5.83056338028169,2324.33497536946,2324.92610837438,11.1297490774908,0.002959409594096,173.5,91.7375954246213,13.9937449165728,0.191881918819188
17-OCT-18,1739.9667896679,229.92,91.8736900369004,99.8737213114754,0.087885245901639,720,,30.3793357933579,38.9926199261993,12.6752767527675,0.02972131147541,10.9488929889299,13.93,4.28394833948339,7,76,22.9752767527675,966.305194805195,10.2764705882353,18.406862745098,17.3054187192118,0.029520295202952,19.2857142857143,0.014586715867159,0.188191881918819,2815.06642066421,,966.305194805195,12.293,5.87132352941176,2328.12807881773,2328.4236453202,11.1465682656827,0.006332103321033,286.55,94.3183881034257,13.5556597813155,0.18450184501845
18-OCT-18,1739.91143911439,231.24,92.1374538745387,99.89725,0.070854166666667,721,,30.0184501845018,37.5092250922509,9.94833948339483,0.0240625,10.9490036900369,13.8492988929889,4.20068265682657,4,76,21.980073800738,958.954022988506,10.8652173913043,18.3932038834951,16.6116504854369,0.715867158671587,141.075,0.018693726937269,0.306273062730627,2768.11070110701,,958.954022988506,16.18369375,5.95014492753623,2319.90196078431,2308.76237623762,11.4595313653137,0.0100036900369,290.65,93.2602339084294,13.5371208251326,0.354243542435424
