Repository: mohamed1249/Upwork-Projects

File: Dubai 1/L3 Cell Analysis Detail.csv (part 5 of 20)
Date,Metal Tapped 7 Dy Run (kg/pd),Amperage (kA),Curr Eff 7 Dy Running (%),Aluminium (%),Iron (%),Cell Age (days),Cell Restart Age (days),BFT (sec),UF (min),UF_NO (no),Silicon (%),Base RSP (µΩ),Nett Sp Engy 7 Dy Run (kWh/kg Al),Nett Volts Per Pot (V),Anode Problems (No),Anode Shift Life (shifts),AlF3 Cons (kg AlF3/pd),Bath Temp (°C),Excess AlF3 (%),Metal Ht Bef Tap (cm),Bath Ht Bef Tap (cm),AE Freq (AE/pd),AE Duration (secs),Noise Volts (V),Noise Act (No/pd),Alumina Dumps (No/pd),Lining Drop (mV),Bath Temp (°C),AEV (V),SPAR,Call Wt (kg),Cruce Wt (kg),Sm RES (µΩ),TRSP (µΩ),TRSP TIME (min),Current Effeciency (%),Net Specific Energy (kWh/kg Al),NAE Freq (AE/pd)
19-OCT-18,1742.28044280443,236.03,92.2636531365314,99.883,0.080970149253731,722,,29.9383763837638,39.1439114391144,12.7416974169742,0.027253731343284,10.9490036900369,13.8260885608856,4.28211808118081,10,76,21.5627306273063,963.966542750929,9.88695652173913,18.5,17.6009852216749,0.014760147601476,16,0.013523985239852,0.114391143911439,2860.25461254613,334.432432432432,963.966542750929,13.0993333333333,5.9004347826087,2335.07389162562,2337.88177339901,11.1371697416974,0.003324723247232,174.157894736842,92.2503671122496,13.8613318809468,0.118081180811808
20-OCT-18,1743.11070110701,236.06,92.3087453874539,99.8847230769231,0.078553846153846,723,,30.209594095941,39.0738007380074,12.7011070110701,0.026246153846154,10.9490036900369,13.8126568265683,4.27590036900369,10,76,23.3819188191882,966.624161073826,9.51176470588235,18.6206896551724,17.0541871921182,0.025830258302583,57.4285714285714,0.013107011070111,0.136531365313653,2827.20664206642,,966.624161073826,15.2442857142857,5.86808823529412,2338.27586206896,2338.57142857143,11.1092767527675,0.003442804428044,251.692307692308,92.262725894216,13.8329473202095,0.114391143911439
21-OCT-18,1744.68265682657,236.08,92.3895202952029,99.888868852459,0.076295081967213,724,,30.3428044280443,37.4538745387454,12.8856088560886,0.026754098360656,10.9490036900369,13.7965313653137,4.27678597785978,14,76,23.7885608856089,967.179310344828,9.84927536231884,18.4926108374384,17.3399014778325,0.018450184501845,14,0.012273062730627,0.099630996309963,2833.51291512915,,967.179310344828,11.19,5.84739130434783,2326.35467980296,2322.53694581281,11.1114206642066,0.002073800738007,197.8,91.6254661622236,13.9360823865079,0.099630996309963
22-OCT-18,1745.21771217712,236.05,92.4176383763838,99.8779634146341,0.082231707317073,725,,30.2782287822878,39.0073800738007,12.7712177121771,0.027817073170732,10.9490036900369,13.7837269372694,4.27375276752768,13,76,25.6826568265683,969.929577464789,9.40579710144928,18.4460784313725,17.2058823529412,0.07380073800738,27.25,0.012206642066421,0.103321033210332,2831.78228782288,,969.929577464789,12.6571666666667,5.95086956521739,2303.36585365854,2302.70731707317,11.100926199262,0.005671586715867,431.769230769231,90.854721154745,14.7416602033642,0.169741697416974
23-OCT-18,1741.52767527675,236.02,92.2214022140221,99.8815283018868,0.080396226415094,726,,30.3815498154982,38.4686346863469,12.7527675276753,0.024849056603774,10.9490036900369,13.8086715867159,4.27433210332103,8,76,27.2022140221402,968.192052980132,9.6,18.4285714285714,17.2758620689655,0.007380073800738,12,0.012520295202952,0.081180811808118,2818.36162361624,,968.192052980132,11.6865,5.91179104477612,2293.5960591133,2294.90147783251,11.104852398524,0.004169741697417,295.384615384615,90.555944331739,14.1317504920655,0.103321033210332
24-OCT-18,1736.84870848708,236.03,91.6326568265683,99.888196969697,0.074909090909091,727,,30.4472324723247,39.09963099631,12.6974169741697,0.026151515151515,10.9490036900369,13.8939483394834,4.27359778597786,7,76,27.2557195571956,969.354166666667,9.25797101449275,18.5320197044335,17.0394088669951,0.014760147601476,22.75,0.0129963099631,0.143911439114391,2794.32103321033,230,969.354166666667,12.523,5.88275362318841,2287.33990147783,2289.58128078818,11.1005092250923,0.002630996309963,246.545454545455,90.3429491682189,14.1573658742307,0.07380073800738
25-OCT-18,1733.62361623616,236.01,91.2007011070111,99.8790983606557,0.08016393442623,728,,30.4830258302583,38.6642066420664,12.7527675276753,0.027836065573771,10.9490036900369,13.9974907749077,4.27367896678967,8,76,27.1380073800738,968.421052631579,9.68985507246377,18.3627450980392,17.2205882352941,0.003690036900369,14,0.012845018450185,0.129151291512915,2810.90036900369,387.333333333333,968.421052631579,14.011,5.88014492753623,2270.83333333333,2270.24509803922,11.1017343173432,0.004612546125461,387.583333333333,89.5879474009148,14.5749448002052,0.118081180811808
26-OCT-18,1727.90405904059,236,90.8982287822878,99.9000158730159,0.061396825396825,729,,30.2250922509225,38.1365313653137,12.8708487084871,0.024777777777778,10.9490036900369,14.0472324723247,4.27722509225092,11,76,26.560147601476,967.785234899329,9.62222222222222,18.3039215686274,16.828431372549,0.025830258302583,90.75,0.012667896678967,0.151291512915129,2849.88191881919,,967.785234899329,16.189,5.87388888888889,2283.1862745098,2283.52941176471,11.1174538745387,0.002977859778598,287.230769230769,90.1152249200492,14.2267648120741,0.169741697416974
27-OCT-18,1721.90774907749,236.03,90.5864944649446,99.8978085106383,0.066595744680851,730,,30.2630996309963,39.1512915129151,12.7859778597786,0.026553191489362,10.9490036900369,14.1017712177122,4.27473431734317,13,76,26.4424354243542,966.56,9.35970149253731,18.3251231527094,17.128078817734,0.007380073800738,26,0.012952029520295,0.151291512915129,2822.29520295203,,966.56,13.256,5.84134328358209,2283.39901477832,2283.99014778325,11.105704797048,0.001354243542435,303,90.1223326523978,14.2442634924806,0.140221402214022
28-OCT-18,1717.52767527675,236.04,90.3573431734317,99.9001886792453,0.062867924528302,731,,30.4453874538745,40.2656826568266,12.4833948339483,0.026037735849057,10.9490036900369,14.1449446494465,4.27807749077491,15,76,26.1963099630996,968.304054054054,9.375,18.7004830917874,16.3365853658537,0.022140221402214,23.8,0.012859778597786,0.166051660516605,2793.44280442804,,968.304054054054,13.0394,5.79573529411765,2279.90147783251,2282.66009852217,11.1185129151291,0.00279704797048,344.5,90.0667984537968,14.2983178365903,0.107011070110701
29-OCT-18,1714.24723247232,236.03,90.1870848708487,99.8972608695652,0.066021739130435,732,,30.5446494464945,39.549815498155,12.6457564575646,0.025869565217391,10.9490036900369,14.1744280442804,4.27569741697417,13,76,25.5649446494465,969.045751633987,9.62753623188406,18.3333333333333,16.9166666666667,0.014760147601476,8.25,0.013114391143911,0.132841328413284,2794.62361623616,,969.045751633987,10.86825,5.80246376811594,2285.07389162562,2284.87684729064,11.1096863468635,0.001608856088561,161.769230769231,90.1557924171427,14.2023286436135,0.103321033210332
30-OCT-18,1713.20664206642,236.02,90.130147601476,99.8928493150685,0.068342465753425,733,,30.4730627306273,39.1881918819188,12.8450184501845,0.026260273972603,10.9490036900369,0,4.27027675276753,10,76,25.8431734317343,968.046666666667,9.86521739130435,18.3088235294118,17.1083743842365,0.022140221402214,9.6,0.013036900369004,0.11070110701107,2805.30996309963,,968.046666666667,11.7204,5.84478260869565,2271.90243902439,2271.9512195122,11.087258302583,0.004040590405904,350.833333333333,89.650335818725,14.5599025035758,0.084870848708487
31-OCT-18,1712.28782287823,236,90.0858302583026,99.8858275862069,0.074913793103448,734,,30.3767527675277,37.9630996309963,12.7749077490775,0.024534482758621,10.9491623616236,0,4.27794464944649,19,76,26.6671586715867,968.731543624161,9.37313432835821,18.4827586206897,16.9310344827586,0.029520295202952,9.25,0.01319926199262,0.14760147601476,2828.23616236162,,968.731543624161,12.8475,5.86880597014925,2283.15270935961,2280.09852216749,11.1204760147601,0.002236162361624,206.307692307692,89.9798312675146,14.2467192802657,0.125461254612546
01-NOV-18,1712.47601476015,236.03,90.0927306273063,99.88516,0.07494,735,,30.2409594095941,37.7822878228782,12.690036900369,0.02588,10.9493726937269,14.1889298892989,4.28089667896679,10,76,25.9929889298893,967.375796178344,9.73561643835616,18.5245098039216,17.1330049261084,0.014760147601476,19.75,0.014154981549816,0.206642066420664,2841.16605166052,,967.375796178344,11.92575,5.77342465753425,2282.8078817734,2283.89162561576,11.1320959409594,0.001608856088561,191.5,90.1184451367005,14.2296823920882,0.177121771217712
02-NOV-18,1712.11808118081,236.02,90.0738376383764,99.8819591836735,0.077714285714286,736,,30.1535055350554,38.4059040590406,12.8376383763838,0.027367346938776,10.9493726937269,0.1590036900369,4.27755350553506,7,76,25.9180811808118,965.432432432432,9.96760563380282,18.4137931034483,17.6305418719212,0.011070110701107,21,0.014070110701107,0.151291512915129,2845.11439114391,,965.432432432432,11.9556666666667,5.79957746478873,2279.85221674877,2282.0197044335,11.1177084870849,0.002346863468635,238.545454545455,90.0476344255913,14.2510080980149,0.173431734317343
03-NOV-18,1711.61623616236,236.04,90.0461992619926,99.8982631578947,0.067298245614035,737,,30.2583025830258,38.8634686346863,12.6863468634686,0.022964912280702,10.9493726937269,0.159261992619926,4.28264206642066,4,76,26.5494464944649,967.048951048951,9.87971014492754,18.3872549019608,16.5686274509804,0.018450184501845,24.75,0.014118081180812,0.132841328413284,2827.35793357934,362.868852459016,967.048951048951,11.68275,5.79478260869565,2272.10784313725,2277.62254901961,11.1386346863469,0.004372693726937,340,89.8680321302247,14.2998491986036,0.154981549815498
04-NOV-18,1710.75645756458,236.01,89.9991881918819,99.9032830188679,0.063075471698113,738,,30.2826568265683,37.8929889298893,12.830258302583,0.025716981132076,10.9493726937269,0.159335793357934,4.28250922509225,6,76,26.4638376383764,964.782051282051,9.94626865671642,18.6009852216749,17.2660098522167,0.025830258302583,37.7142857142857,0.01520295202952,0.217712177121771,2836.94095940959,,964.782051282051,13.3402857142857,5.78179104477612,2272.51231527094,2272.48768472906,11.1392435424354,0.005357933579336,274.1,89.6749240354267,14.3463031760695,0.180811808118081
05-NOV-18,1710.47232472325,236,89.9876383763838,99.887962962963,0.073648148148148,739,,30.0874538745387,37.4907749077491,12.8044280442804,0.025314814814815,10.9493726937269,0.159188191881919,4.28152029520295,5,76,25.6291512915129,964.622377622378,10.1117647058823,18.9166666666667,16.8627450980392,0.011070110701107,24,0.015188191881919,0.210332103321033,2862.0073800738,,964.622377622378,12.1623333333333,5.84205882352941,2282.8078817734,2282.8078817734,11.1355129151292,0.00329520295203,276.857142857143,90.0852242178209,14.2451904954532,0.210332103321033
06-NOV-18,1710.74907749077,236.02,90.0035055350553,99.8986458333333,0.06775,740,,30.0630996309963,37.5350553505535,12.8671586715867,0.025041666666667,10.9494575645756,0.15929889298893,4.28382656826568,10,76,24.109594095941,964.522875816993,10.6376811594203,18.7192118226601,17.1527093596059,0.025830258302583,16.5714285714286,0.014881918819188,0.173431734317343,2860.58671586716,375.241935483871,964.522875816993,12.9385714285714,5.8195652173913,2282.31527093596,2287.53694581281,11.1449040590406,0.00820295202952,409.95,90.2668724945379,14.197324377299,0.18450184501845
07-NOV-18,1710.73800738007,236.03,90.0016605166052,99.8890847457627,0.074084745762712,741,,29.9361623616236,37.0147601476015,12.970479704797,0.024559322033898,10.9495571955719,0.159446494464945,4.28338007380074,9,76,23.8206642066421,964.557823129252,10.8459459459459,18.7598039215686,17.0882352941176,0.003690036900369,63,0.015756457564576,0.25830258302583,2884.94464944649,,964.557823129252,14.035,5.80067567567568,2252.91262135922,2258.61650485437,11.1422177121771,0.004394833948339,273.666666666667,89.1196219188093,14.8375553099933,0.173431734317343
08-NOV-18,1711.12177121771,236,90.0239483394834,99.8879014084507,0.075845070422535,742,,30.0446494464945,37.7564575645756,12.690036900369,0.024408450704225,10.9495571955719,14.2153505535055,4.28718819188192,14,76,23.1250922509225,963.528662420382,10.8850746268657,19.0886699507389,17.1625615763547,0.03690036900369,22.8888888888889,0.016483394833948,0.232472324723247,2856.08487084871,,963.528662420382,13.2221111111111,5.81179104477612,2280.39408866995,2283.86699507389,11.1596162361624,0.011963099630996,364.709677419355,90.1285470150833,14.2733013850143,0.151291512915129
09-NOV-18,1711.33948339483,236,90.0363099630996,99.8877454545454,0.076145454545455,743,,30.0881918819188,38.280442804428,12.7232472324723,0.025672727272727,10.9495571955719,14.2164575645756,4.28662361623616,7,76,23.9169741697417,963.602649006623,11.0304347826087,19,17.3152709359606,0.007380073800738,26.5,0.016391143911439,0.232472324723247,2851.85977859779,,963.602649006623,11.3325,5.71782608695652,2280.39408866995,2285.7881773399,11.1573985239852,0.002520295202952,145.894736842105,90.2043628863928,14.2135144697888,0.199261992619926
10-NOV-18,1712.15867158672,236.01,90.0794833948339,99.8874230769231,0.074711538461539,744,,30.1409594095941,38.6678966789668,12.7675276752768,0.026865384615385,10.9495571955719,0.159077490774908,4.28659409594096,13,76,25.0619926199262,962.809523809524,10.5676470588235,19.0541871921182,16.9064039408867,0.022140221402214,17,0.016394833948339,0.217712177121771,2847.71586715867,309.712328767123,962.809523809524,11.4846,5.77117647058824,2280.98522167488,2287.31527093596,11.1576789667897,0.004546125461255,323,90.2596548539601,14.2667085514807,0.188191881918819
11-NOV-18,1713.67527675277,236.03,90.159889298893,99.8949838709677,0.069467741935484,745,,30.1051660516605,37.5608856088561,12.859778597786,0.02558064516129,10.9497158671587,0.158856088560886,4.28438376383764,6,76,24.6660516605166,962.284768211921,11.1260869565217,19.0343137254902,17.1372549019608,0.011070110701107,16.6666666666667,0.0159963099631,0.217712177121771,2853.43911439114,,962.284768211921,11.522,5.84202898550725,2281.27450980392,2285.66176470588,11.1462619926199,0.003535055350554,274.294117647059,90.1867633868197,14.2376107398469,0.114391143911439
12-NOV-18,1713.74907749077,236.04,90.1609225092251,99.8979152542373,0.066830508474576,746,,30.0225092250923,37.1328413284133,13.0627306273063,0.026508474576271,10.949926199262,0.158819188191882,4.28347601476015,14,76,21.669741697417,960.106666666667,11,19.3235294117647,17.3546798029557,0.011070110701107,6.33333333333333,0.015435424354244,0.169741697416974,2865.72693726937,334.513513513514,960.106666666667,12.732,5.80268656716418,2283.74384236453,2282.21674876847,11.1420774907749,0.002210332103321,145.375,90.0477792317755,14.2806214997573,0.125461254612546
13-NOV-18,1713.67527675277,236.02,90.1562361623616,99.8915925925926,0.072759259259259,747,,30.1317343173432,37.6346863468635,12.8966789667897,0.025277777777778,10.949926199262,0.158892988929889,4.28262361623616,10,76,20.7815498154982,960.886524822695,11.0558823529412,19.4581280788177,17.0049261083744,0.011070110701107,24,0.015516605166052,0.158671586715867,2855.40959409594,,960.886524822695,12.5693333333333,5.88941176470588,2284.33497536946,2288.57142857143,11.1397011070111,0.002667896678967,199.588235294118,90.3061629820641,14.2500766306755,0.07380073800738
14-NOV-18,1716.74632352941,236,90.3208455882353,99.8946486486486,0.071648648648649,748,,30.0948529411765,37.8272058823529,12.8529411764706,0.025378378378378,10.9501213235294,0.158345588235294,4.27874264705882,8,76,20.3213235294118,962.668831168831,10.6911764705882,19.4634146341463,16.9560975609756,0.018382352941177,10.6,0.014525735294118,0.154411764705882,2848.67279411765,,962.668831168831,12.5182,5.81147058823529,2299.60784313725,2305.53921568627,11.1249154411765,0.0040625,243.842105263158,90.9838007398393,14.2035941942715,0.073529411764706
15-NOV-18,1717.26470588235,236,90.3464338235294,99.8877096774194,0.074822580645161,749,,30.1900735294118,39.1139705882353,12.7205882352941,0.0255,10.9518639705882,14.173125,4.28205514705882,9,76,19.7669117647059,961.779310344828,10.7084507042254,19.4803921568627,16.8970588235294,0.014705882352941,15,0.014669117647059,0.209558823529412,2828.49264705882,,961.779310344828,11.92675,5.85281690140845,2265.58252427184,2266.52912621359,11.1378529411765,0.004242647058824,233.9,89.4443403900533,14.799845920287,0.106617647058824
16-NOV-18,1718.73161764706,236.03,90.4225735294118,99.8903333333333,0.074924242424242,750,,30.2801470588235,38.0220588235294,12.9301470588235,0.024212121212121,10.9527573529412,14.1592279411765,4.28078676470588,14,76,20.6305147058823,962.288461538462,10.6057142857143,19.6813725490196,16.9460784313725,0.011029411764706,52.3333333333333,0.014746323529412,0.154411764705882,2837.93382352941,,962.288461538462,12.2423333333333,5.84428571428571,2295.53921568627,2300.66176470588,11.1321764705882,0.003786764705882,283.75,90.7817045370371,14.1202730203327,0.125
17-NOV-18,1720.03308823529,236.08,90.4872426470588,99.8890877192982,0.075964912280702,751,,30.3422794117647,38.8860294117647,12.7205882352941,0.026315789473684,10.9527573529412,0.157610294117647,4.281,16,76,21.7926470588235,962.778571428571,11.0171428571428,19.8382352941176,16.9514563106796,0.014705882352941,14,0.014415441176471,0.172794117647059,2820.65808823529,,962.778571428571,11.86575,5.78185714285714,2290.63725490196,2299.73039215686,11.1322941176471,0.001705882352941,165.727272727273,90.723428238444,14.1359940572446,0.143382352941176
18-NOV-18,1720.65808823529,236,90.5219485294118,99.8867352941176,0.076764705882353,752,,30.4632352941176,38.6617647058824,12.7463235294118,0.026044117647059,10.9527573529412,0.157647058823529,4.28196323529412,15,76,21.4941176470588,962.258503401361,10.7623188405797,19.7794117647059,16.3970588235294,0.011029411764706,74.3333333333333,0.014705882352941,0.205882352941176,2816.48529411765,,962.258503401361,14.236,5.81391304347826,2288.92156862745,2294.85294117647,11.1379632352941,0.002904411764706,180.368421052632,90.5605519428153,14.2137986377393,0.143382352941176
19-NOV-18,1722.65441176471,235.49,90.6575367647059,99.8934444444444,0.073793650793651,753,,30.4007352941176,37.9448529411765,12.8235294117647,0.023253968253968,10.9528198529412,0.157426470588235,4.27409926470588,9,76,22.3470588235294,962.892086330935,10.5014492753623,19.7205882352941,16.7647058823529,0.044117647058824,86.7777777777778,0.015389705882353,0.1875,2816.0625,,962.892086330935,13.1944444444444,5.84695652173913,2290.44117647059,2295.29411764706,11.1295735294118,0.003268382352941,185.913043478261,90.774893878634,14.1535278684831,0.154411764705882
20-NOV-18,1723.56985294118,236.04,90.7055147058824,99.8953846153846,0.070557692307692,754,,30.2522058823529,38.985294117647,12.7463235294118,0.025711538461539,10.9529411764706,0.157132352941176,4.28244485294118,9,76,24.5220588235294,961.776315789474,10.7867647058824,19.9509803921569,16.7794117647059,0.011029411764706,28.5,0.014573529411765,0.150735294117647,2826.68014705882,,961.776315789474,12.67,5.89470588235294,2287.59803921569,2298.94607843137,11.1380772058823,0.009727941176471,295.741935483871,90.7093934993993,14.1853234065904,0.110294117647059
21-NOV-18,1723.04411764706,236.03,90.674375,99.8960476190476,0.072714285714286,755,,30.3316176470588,38.1911764705882,12.8308823529412,0.023984126984127,10.9529411764706,0.157279411764706,4.28209926470588,6,76,22.0591911764706,964.568345323741,10.4565217391304,20.171568627451,16.5588235294118,0.014705882352941,144,0.0143125,0.143382352941176,2831.89338235294,,964.568345323741,14.379,5.86739130434783,2296.22549019608,2303.25980392157,11.1376875,0.012393382352941,361.740740740741,90.8842204444478,14.1260214242771,0.154411764705882
22-NOV-18,1723.78308823529,236.01,90.7143014705882,99.8883469387755,0.079265306122449,756,,30.1698529411765,36.5036764705882,13.0183823529412,0.024102040816327,10.9529411764706,14.1035661764706,4.27666911764706,11,76,21.2275735294118,963.221476510067,10.0594202898551,20.0539215686274,16.4558823529412,0.025735294117647,55.1428571428571,0.014272058823529,0.143382352941176,2871.80882352941,,963.221476510067,12.1978571428571,5.84144927536232,2297.8431372549,2298.13725490196,11.1146838235294,0.002547794117647,160.588235294118,90.6870849691261,14.1304867967076,0.128676470588235
23-NOV-18,1723.77205882353,236,90.7147794117647,99.8925576923077,0.075365384615385,757,,29.9371323529412,38.0036764705882,12.8419117647059,0.024115384615385,10.9529411764706,14.1003676470588,4.28117279411765,8,76,20.7691176470588,964.060402684564,10.331884057971,19.9754901960784,16.6421568627451,0.007352941176471,8.5,0.013852941176471,0.158088235294118,2869.95588235294,,964.060402684564,11.3695,5.87521739130435,2275.9512195122,2285.19512195122,11.13575,0.002610294117647,222,90.180959062704,14.4544079812033,0.102941176470588
24-NOV-18,1724.59558823529,236.02,90.7601470588235,99.8957288135593,0.073661016949153,758,,29.9463235294118,38.3161764705882,12.8639705882353,0.022576271186441,10.9529411764706,0,4.27852573529412,9,76,20.9503676470588,962.805555555556,10.3411764705882,20.2173913043478,16.6280193236715,0.007352941176471,9.5,0.014077205882353,0.169117647058824,2869.75,,962.805555555556,12.741,5.87161764705882,2297.1568627451,2303.35784313725,11.1220661764706,0.002852941176471,248.866666666667,90.8911696995072,14.1128144165635,0.169117647058824
25-NOV-18,1724.57352941176,236.01,90.7598897058824,99.896320754717,0.072811320754717,759,,30.0959558823529,37.9301470588235,12.8088235294118,0.023339622641509,10.9530036764706,0,4.27490441176471,9,76,22.7095588235294,967.147887323944,9.96428571428571,20.3333333333333,16.4656862745098,0.011029411764706,8,0.0138125,0.117647058823529,2858.68382352941,,967.147887323944,12.5733333333333,5.87285714285714,2291.32352941176,2299.87745098039,11.1072647058823,0.002264705882353,234.3,90.7553705296395,14.1059965972071,0.113970588235294
26-NOV-18,1723.63602941176,236,90.6808088235294,99.8973137254902,0.070235294117647,760,,29.7584558823529,35.1066176470588,13.1911764705882,0.02443137254902,10.953125,0,4.28377573529412,10,76,25.1830882352941,967.720779220779,10.2058823529412,20.2352941176471,16.3725490196078,0.029411764705882,22,0.014518382352941,0.231617647058824,2926.72426470588,,967.720779220779,13.2774285714286,5.93044117647059,2296.02941176471,2289.75490196078,11.1457830882353,0.009577205882353,357.461538461538,90.3609022677404,14.1913935371515,0.253676470588235
27-NOV-18,1723.13602941176,237.01,90.6044852941176,99.9050909090909,0.064363636363636,761,,29.3334558823529,37.2242647058824,12.8345588235294,0.021409090909091,10.9502279411765,0,4.29079044117647,9,76,25.7801470588235,968.934640522876,9.81285714285714,20.2598039215686,16.7107843137255,0.066176470588235,19.625,0.015095588235294,0.235294117647059,2944.63235294118,,968.934640522876,12.6355,5.92171428571429,2295.73529411765,2291.5931372549,11.1347757352941,0.004731617647059,339.466666666667,90.0473097177904,14.2691065686664,0.279411764705882
28-NOV-18,1723.4375,238,90.5108823529412,99.9008909090909,0.0676,762,,29.4341911764706,37.6764705882353,12.985294117647,0.023363636363636,10.9470588235294,0,4.29645220588235,5,76,26.0893382352941,967.265306122449,10.7028985507246,20.4362745098039,17.2390243902439,0.025735294117647,9.6,0.0141875,0.121323529411765,2931.36029411765,,967.265306122449,12.9562,5.83057971014493,2298.38235294118,2302.62254901961,11.1065735294118,0.003441176470588,328.272727272727,90.1035830688145,14.2938669798401,0.165441176470588
29-NOV-18,1726.44117647059,238.01,90.5604411764706,99.9108727272727,0.062309090909091,763,,29.5426470588235,36.8897058823529,12.9448529411765,0.021981818181818,10.9488272058823,0,4.30052941176471,5,76,26.9102941176471,970.647435897436,10.0685714285714,20.4901960784314,16.9362745098039,0.029411764705882,9.375,0.013470588235294,0.132352941176471,2920.83823529412,,970.647435897436,11.901,5.74485714285714,2318.67647058824,2328.11274509804,11.1224448529412,0.002889705882353,214.176470588235,91.0995051104895,14.1351018475363,0.139705882352941
30-NOV-18,1728.29044117647,238.02,90.5464705882353,99.9000408163265,0.068857142857143,764,,29.6165441176471,37.1066176470588,13.0625,0.023265306122449,10.953125,0,4.29985661764706,9,76,27.6459558823529,968.570512820513,9.91267605633803,20.4829268292683,16.8333333333333,0.014705882352941,77.5,0.013926470588235,0.161764705882353,2921.125,380,968.570512820513,13.34,5.81267605633803,2319.70588235294,2320.85784313725,11.1202610294118,0.000841911764706,129.5,90.812566963231,14.1846663312366,0.102941176470588
01-DEC-18,1729.84558823529,238.05,90.515919117647,99.8914528301887,0.077037735849057,765,,29.6084558823529,36.9191176470588,12.8933823529412,0.02311320754717,10.953125,14.1696323529412,4.30352941176471,8,76,27.2514705882353,970.806451612903,9.64782608695652,20.4019607843137,17.2058823529412,0.011029411764706,18.6666666666667,0.013952205882353,0.136029411764706,2913.59558823529,,970.806451612903,13.0163333333333,5.87289855072464,2305.73529411765,2310.61274509804,11.1338566176471,0.001444852941176,245.625,90.3987745136971,14.2694559053774,0.102941176470588
02-DEC-18,1731.92279411765,238.04,90.5147058823529,99.89759375,0.071796875,766,,29.6246323529412,38.0220588235294,12.8235294117647,0.022828125,10.953125,14.1793014705882,4.29662867647059,5,76,27.3261029411765,967.678362573099,10.2159420289855,20.5833333333333,16.9803921568627,0.011029411764706,27,0.013606617647059,0.106617647058824,2901.49632352941,,967.678362573099,13.405,5.75724637681159,2310.49019607843,2316.91176470588,11.1059852941176,0.001702205882353,368.4,90.6494016882383,14.1929201987143,0.117647058823529
03-DEC-18,1734.68382352941,238.04,90.5466176470588,99.8983725490196,0.070529411764706,767,,29.8911764705882,36.985294117647,12.8639705882353,0.02343137254902,10.953125,14.185,4.30443014705882,11,76,27.1981617647059,971.24358974359,10.1464788732394,20.5463414634146,17.2254901960784,0.003676470588235,127,0.013944852941177,0.154411764705882,2887.73897058824,,971.24358974359,14.476,5.8043661971831,2310.19607843137,2315.98039215686,11.1380073529412,0.001658088235294,219.333333333333,90.6118196665819,14.216511343454,0.110294117647059
04-DEC-18,1736.23161764706,237.36,90.6089338235294,99.9012432432432,0.066432432432432,768,,29.8555147058824,37.5257352941176,12.8933823529412,0.02427027027027,10.953125,14.1755882352941,4.29407720588235,9,76,27.6139705882353,968.429447852761,10.22,20.6780487804878,17.1707317073171,0.022058823529412,10.3333333333333,0.014691176470588,0.191176470588235,2889.93014705882,,968.429447852761,13.3905,5.838,2311.12745098039,2313.79901960784,11.1251948529412,0.001992647058824,183.642857142857,90.7854341301677,14.1558230521717,0.169117647058824
05-DEC-18,1736.99264705882,237.73,90.6637867647059,99.9029387755102,0.067061224489796,769,,29.75,36.6654411764706,13,0.023040816326531,10.953125,14.1701838235294,4.30011029411765,5,76,27.36875,968.076923076923,9.87971014492754,20.6029411764706,16.7892156862745,0.011029411764706,45,0.014882352941177,0.176470588235294,2904.32352941176,356.645161290323,968.076923076923,13.7576666666667,5.9136231884058,2297.05882352941,2301.56862745098,11.1338823529412,0.005713235294118,383.866666666667,90.1650073721625,14.360565697803,0.139705882352941
06-DEC-18,1736.02205882353,237.74,90.6267279411765,99.9137826086956,0.057152173913044,770,,29.6852941176471,37.3125,13.0514705882353,0.023282608695652,10.953125,14.1734926470588,4.29919117647059,8,76,26.5051470588235,965.503105590062,10.5941176470588,20.8529411764706,17.5147058823529,0,,0.014514705882353,0.180147058823529,2900.72794117647,335.563909774436,965.503105590062,,5.82058823529412,2316.61764705882,2321.34803921569,11.1301213235294,0.001158088235294,149,90.9379622995036,14.1670383990335,0.136029411764706
07-DEC-18,1735.41911764706,237.69,90.6131985294118,99.9044186046512,0.061744186046512,771,,29.7194852941176,37.3897058823529,12.7610294117647,0.022860465116279,10.953125,14.1780147058824,4.30391176470588,6,76,26.1639705882353,966.717105263158,10.0614285714286,20.8627450980392,16.9852941176471,0.003676470588235,16,0.014448529411765,0.213235294117647,2905.40808823529,417.5,966.717105263158,10.458,5.83771428571429,2309.6568627451,2314.4362745098,11.150875,0.002577205882353,244.428571428571,90.684743058789,14.2143456594937,0.106617647058824
08-DEC-18,1735.63235294118,238.02,90.6257720588235,99.9012727272727,0.067818181818182,772,,29.7841911764706,36.7169117647059,12.8382352941176,0.023236363636364,10.953125,14.1794117647059,4.31008455882353,11,76,26.1106617647059,965.270440251572,10.4391304347826,20.906862745098,16.6911764705882,0.018382352941177,14.2,0.014411764705882,0.128676470588235,2897.67647058824,,965.270440251572,11.896,5.9063768115942,2309.41176470588,2317.37745098039,11.1615551470588,0.002279411764706,241.5,90.6763831177887,14.2217438548662,0.139705882352941
09-DEC-18,1735.86397058824,238.01,90.6402573529412,99.8902954545454,0.074204545454546,773,,29.7764705882353,36.9558823529412,12.9595588235294,0.024727272727273,10.953125,14.1770588235294,4.29592647058824,5,76,24.8845588235294,966.895833333333,10.1308823529412,20.9460784313725,16.8774509803922,0.003676470588235,22,0.014091911764706,0.091911764705882,2901.88970588235,337.337837837838,966.895833333333,9.094,5.87279411764706,2308.62745098039,2312.05882352941,11.1027205882353,0.002525735294118,244.923076923077,90.4713120330434,14.2435441763989,0.091911764705882
10-DEC-18,1735.51470588235,237.73,90.6398161764706,99.8945849056604,0.069056603773585,774,,29.7547794117647,36.6544117647059,12.9558823529412,0.023943396226415,10.953125,14.1764705882353,4.29655514705882,6,76,25.1617647058823,964.826086956522,10.560294117647,20.9656862745098,17.593137254902,0.029411764705882,40.5714285714286,0.014169117647059,0.132352941176471,2906.03308823529,,964.826086956522,11.7495714285714,5.84558823529412,2311.76470588235,2319.92647058824,11.1187610294118,0.001566176470588,199.2,90.8872427675942,14.156473460651,0.136029411764706
11-DEC-18,1736.25,238.01,90.644044117647,99.893,0.0702,775,,29.7772058823529,36.4669117647059,13.0073529411765,0.024,10.953125,14.1769485294118,4.30006617647059,10,76,25.4602941176471,965.028985507246,10.5579710144928,20.9707317073171,17.4803921568627,0.025735294117647,25.7142857142857,0.014011029411765,0.143382352941176,2905.54411764706,,965.028985507246,12.616,5.82434782608696,2310.53921568627,2314.90196078431,11.1210882352941,0.000867647058824,128.142857142857,90.5825645475224,14.225747420264,0.125
12-DEC-18,1737.75,238,90.7073897058824,99.8953333333333,0.066814814814815,776,,29.7569852941176,36.4963235294118,13.0404411764706,0.023851851851852,10.953125,14.1669852941176,4.30013602941176,13,76,25.3110294117647,963.227848101266,10.2986111111111,21.0686274509804,17.4166666666667,0.014705882352941,7.5,0.014235294117647,0.165441176470588,2911.84191176471,,963.227848101266,12.429,5.89263888888889,2317.69607843137,2323.57843137255,11.1202977941176,0.001470588235294,210.555555555556,90.9236046078081,14.155674512627,0.132352941176471
13-DEC-18,1736.69117647059,238.03,90.6360294117647,99.8901132075472,0.070094339622642,777,,29.7419117647059,37.1764705882353,12.8529411764706,0.02222641509434,10.953125,14.1797794117647,4.30338970588235,18,76,24.7672794117647,965.109589041096,10.2857142857143,20.8921568627451,17.2549019607843,0.022058823529412,25.6,0.014371323529412,0.169117647058824,2899.88235294118,,965.109589041096,12.1782,5.889,2303.57843137255,2300.83333333333,11.1324669117647,0.001375,139.181818181818,90.0256262297986,14.3125592730914,0.125
14-DEC-18,1736.24632352941,238.04,90.5949632352941,99.901925,0.06265,778,,29.7661764705882,36.1838235294118,13.1029411764706,0.025225,10.953125,14.1853308823529,4.30186764705882,12,76,25.2683823529412,963.493243243243,10.6220588235294,21.0392156862745,17.1323529411765,0.014705882352941,17,0.014875,0.143382352941176,2909.52941176471,,963.493243243243,11.896,5.78426470588235,2304.14634146341,2304.36585365854,11.1266397058823,0.002382352941176,323.3,90.1592991961044,14.6711687381477,0.143382352941176
15-DEC-18,1736.375,238.02,90.5994485294118,99.8979591836735,0.065795918367347,779,,29.6448529411765,36.6176470588235,12.9595588235294,0.023510204081633,10.953125,14.180919117647,4.30219117647059,17,76,25.8014705882353,964.744966442953,10.0147058823529,21.0533980582524,16.9607843137255,0.011029411764706,17,0.014908088235294,0.172794117647059,2916.97426470588,,964.744966442953,11.3576666666667,5.90073529411765,2313.87254901961,2317.76960784314,11.1288161764706,0.002897058823529,204.421052631579,90.6898226561303,14.2013695141015,0.158088235294118
16-DEC-18,1735.01838235294,238.02,90.5286764705882,99.8994848484849,0.06280303030303,780,,29.6025735294118,36.4522058823529,13.0036764705882,0.024530303030303,10.953125,14.19625,4.30255882352941,6,76,25.7375,963.72972972973,10.0926470588235,21.0147058823529,16.7058823529412,0.029411764705882,58,0.014643382352941,0.191176470588235,2921.15441176471,,963.72972972973,13.329875,5.91235294117647,2298.1862745098,2304.6568627451,11.1301433823529,0.001547794117647,224.4,90.1786407531087,14.3163104413459,0.158088235294118
17-DEC-18,1735.3125,238.02,90.5276838235294,99.88725,0.072075,781,,29.6301470588235,37.25,13.0294117647059,0.02405,10.953125,14.1963970588235,4.29921323529412,11,76,25.7908088235294,964.65034965035,10.8838235294118,20.9038461538461,16.6634615384615,0.025735294117647,22.5714285714286,0.014352941176471,0.150735294117647,2911.02941176471,,964.65034965035,12.4367142857143,5.89088235294118,2306.96078431373,2311.86274509804,11.1159963235294,0.001128676470588,158.285714285714,90.4605988556442,14.2389918368161,0.113970588235294
18-DEC-18,1734.60661764706,239.04,90.4363970588235,99.8910169491525,0.06871186440678,782,,29.7095588235294,36.797794117647,12.9191176470588,0.024389830508475,10.9462757352941,14.2168382352941,4.31138235294118,11,76,25.9933823529412,963.910256410256,10.4742857142857,20.9656862745098,17,0.025735294117647,24.4285714285714,0.014308823529412,0.139705882352941,2904.54779411765,,963.910256410256,13.1498571428571,5.84985714285714,2309.95098039216,2314.95098039216,11.1253529411765,0.001051470588235,196.666666666667,90.1941597449385,14.306509927769,0.154411764705882
19-DEC-18,1734.82352941176,240.01,90.3397058823529,99.8956274509804,0.066254901960784,783,,29.6014705882353,36.5698529411765,13.0294117647059,0.023980392156863,10.9334558823529,14.2369117647059,4.31551470588235,12,76,26.5797794117647,968.079136690647,9.94571428571429,20.9754901960784,16.906862745098,0.025735294117647,7.57142857142857,0.013279411764706,0.136029411764706,2924.56985294118,,968.079136690647,11.6617142857143,5.903,2321.61764705882,2324.68137254902,11.0913566176471,0.000430147058824,179.5,90.2072164780527,14.2933162312641,0.136029411764706
20-DEC-18,1737.16176470588,240.01,90.3527941176471,99.89978,0.06206,784,,29.58125,36.2573529411765,12.9779411764706,0.02436,10.9334558823529,14.2358455882353,4.31266911764706,15,76,27.8165441176471,970.101265822785,9.49154929577465,21.0441176470588,16.7058823529412,0.029411764705882,48.5,0.013599264705882,0.113970588235294,2930.84191176471,,970.101265822785,14.2095,5.89014084507042,2322.69607843137,2325.44117647059,11.0794264705882,0.001003676470588,210.166666666667,90.2348201716778,14.2659389036933,0.132352941176471
21-DEC-18,1738.61029411765,240,90.3223529411765,99.8921666666667,0.066592592592593,785,,29.5165441176471,36.9779411764706,12.9742647058824,0.023388888888889,10.9334558823529,14.246875,4.31493382352941,26,76,29.2238970588235,969.853503184713,9.55147058823529,20.7352941176471,16.8823529411765,0.011029411764706,11.6666666666667,0.013738970588235,0.102941176470588,2922.8125,,969.853503184713,11.5683333333333,5.83661764705882,2320.88235294118,2324.87745098039,11.088169117647,0.001238970588235,282,90.2178322900003,14.3104443615198,0.099264705882353
22-DEC-18,1739.45588235294,240.02,90.2590073529412,99.9064651162791,0.056581395348837,786,,29.6591911764706,37.3272058823529,12.8198529411765,0.025674418604651,10.9334558823529,14.263125,4.31609191176471,13,76,29.4691176470588,968.481012658228,9.6536231884058,21.0343137254902,16.7303921568627,0.018382352941177,21.4,0.013834558823529,0.084558823529412,2902.27205882353,,968.481012658228,14.6958,5.82811594202899,2323.52941176471,2329.14215686275,11.0923529411765,0.001154411764706,223.333333333333,90.3769242691112,14.2678798806909,0.088235294117647
23-DEC-18,1741.82352941176,240,90.2740073529412,99.9040789473684,0.057552631578947,787,,29.7911764705882,36.6470588235294,13.0845588235294,0.023631578947368,10.9334558823529,14.2657352941176,4.31545588235294,9,76,28.9253676470588,967.130136986301,9.85,21.0146341463415,16.7156862745098,0.018382352941177,24.4,0.0138125,0.095588235294118,2900.82720588235,,967.130136986301,11.0458,5.83867647058824,2323.52941176471,2323.84803921569,11.0911985294118,0.002110294117647,235.5,90.1763826004492,14.4309018776577,0.080882352941177
24-DEC-18,1742.42279411765,240.03,90.1959926470588,99.8960697674419,0.063744186046512,788,,29.6922794117647,36.0698529411765,12.9191176470588,0.025023255813954,10.9334558823529,14.2927205882353,4.32144852941176,13,76,29.0639705882353,969.337662337662,9.29838709677419,21.093137254902,16.6421568627451,0.025735294117647,21.7142857142857,0.013830882352941,0.095588235294118,2917.69117647059,,969.337662337662,11.8437142857143,5.93822580645161,2322.05882352941,2323.11274509804,11.1147205882353,0.000930147058824,165.714285714286,90.1384604167818,14.4151105661498,0.102941176470588
25-DEC-18,1744.42647058824,240.01,90.2484191176471,99.8982765957447,0.065191489361702,789,,29.5757352941176,36.0220588235294,13.0367647058824,0.024212765957447,10.9308088235294,14.2964705882353,4.31902205882353,9,76,30.2154411764706,966.759493670886,9.764,20.9901960784314,16.3382352941176,0.011029411764706,35.6666666666667,0.0139375,0.125,2934.45955882353,,966.759493670886,11.7946666666667,5.84173333333333,2317.8431372549,2326.27450980392,11.1052720588235,0.006345588235294,260.58064516129,90.269036768321,14.4853910915058,0.110294117647059
26-DEC-18,1744.49632352941,240.01,90.2508823529412,99.8842857142857,0.076163265306122,790,,29.4518382352941,36.0698529411765,12.985294117647,0.023673469387755,10.9265294117647,14.3141911764706,4.32103676470588,14,76,30.45,966.185897435897,9.52631578947368,21.1960784313725,16.3627450980392,0.022058823529412,9,0.0150625,0.172794117647059,2939.58823529412,,966.185897435897,12.4025,5.83421052631579,2321.8137254902,2325.98039215686,11.1138235294118,0.005169117647059,267.1,90.2576237916561,14.4223256529151,0.132352941176471
27-DEC-18,1744.3125,240.01,90.241544117647,99.8830434782609,0.075804347826087,791,,29.3727941176471,35.3345588235294,13.1691176470588,0.02395652173913,10.9246323529412,14.3301102941176,4.32118382352941,4,76,29.9169117647059,965.275167785235,10.1931506849315,21.2549019607843,16.6225490196078,0.029411764705882,8.85714285714286,0.016022058823529,0.191176470588235,2950.57720588235,,965.275167785235,12.918,5.84493150684932,2299.90291262136,2303.76213592233,11.1144632352941,0.007022058823529,269.576923076923,89.3936015912381,15.1665359434876,0.147058823529412
28-DEC-18,1744.74264705882,240.02,90.2644117647059,99.8779824561403,0.078929824561404,792,,29.3518382352941,35.7867647058824,13.0772058823529,0.025789473684211,10.9246323529412,14.3434926470588,4.32267279411765,6,76,29.4904411764706,963.412162162162,9.82394366197183,21.2195121951219,16.4656862745098,0.047794117647059,12.1538461538462,0.016341911764706,0.242647058823529,2957.5,,963.412162162162,11.6755384615385,5.89070422535211,2323.92156862745,2331.05392156863,11.1201433823529,0.003216911764706,179.636363636364,90.451105835717,14.3898778839162,0.202205882352941
29-DEC-18,1744.97426470588,240,90.2772426470588,99.8583243243243,0.099810810810811,793,,29.3275735294118,35.7683823529412,13.0919117647059,0.024162162162162,10.9246323529412,14.3566544117647,4.31980882352941,11,76,28.7974264705882,965.530612244898,9.55324675324675,21.0539215686274,17,0.040441176470588,26.8,0.016297794117647,0.183823529411765,2962.14705882353,,965.530612244898,12.5579,5.91402597402597,2323.82352941176,2325.73529411765,11.1094779411765,0.010132352941177,337.846153846154,90.2496170879165,14.3847956208294,0.194852941176471
30-DEC-18,1745.14338235294,240.01,90.2852205882353,99.8806206896552,0.079120689655172,794,,29.3654411764706,36.8308823529412,12.8382352941176,0.025775862068966,10.9246323529412,14.3446323529412,4.32351102941176,8,76,29.0639705882353,963.30985915493,10.1253521126761,21.1911764705882,16.4019607843137,0.036764705882353,13.1666666666667,0.016213235294118,0.205882352941176,2942.19852941176,,963.30985915493,12.4318333333333,5.68788732394366,2318.92156862745,2324.14215686275,11.1248235294118,0.008757352941176,311.8,90.1847896577738,14.4567209025179,0.198529411764706
