Repository: mohamed1249/Upwork-Projects

File: Dubai 1/L3 Cell Analysis Detail.csv (part 6 of 20)
Date,Metal Tapped 7 Dy Run (kg/pd),Amperage (kA),Curr Eff 7 Dy Running (%),Aluminium (%),Iron (%),Cell Age (days),Cell Restart Age (days),BFT (sec),UF (min),UF_NO (no),Silicon (%),Base RSP (µΩ),Nett Sp Engy 7 Dy Run (kWh/kg Al),Nett Volts Per Pot (V),Anode Problems (No),Anode Shift Life (shifts),AlF3 Cons (kg AlF3/pd),Bath Temp (°C),Excess AlF3 (%),Metal Ht Bef Tap (cm),Bath Ht Bef Tap (cm),AE Freq (AE/pd),AE Duration (secs),Noise Volts (V),Noise Act (No/pd),Alumina Dumps (No/pd),Lining Drop (mV),Bath Temp (°C),AEV (V),SPAR,Call Wt (kg),Cruce Wt (kg),Sm RES (µΩ),TRSP (µΩ),TRSP TIME (min),Current Effeciency (%),Net Specific Energy (kWh/kg Al),NAE Freq (AE/pd)
31-DEC-18,1744.70220588235,240.03,90.2629411764706,99.8797678571429,0.082107142857143,795,,29.2268382352941,35.0992647058824,13.1507352941176,0.026285714285714,10.9246323529412,0,4.32386764705882,9,76,28.9253676470588,964.980263157895,9.94492753623188,21.2941176470588,16.5098039215686,0.025735294117647,44.1428571428571,0.015878676470588,0.194852941176471,2968.01102941176,,964.980263157895,13.034,5.72826086956522,2316.47058823529,2322.10784313725,11.1253051470588,0.011125,432.545454545455,90.1009709928541,14.4124469967301,0.158088235294118
01-JAN-19,1749.48529411765,240.03,90.5090808823529,99.8715319148936,0.087659574468085,796,,28.9882352941176,35.4705882352941,13.1397058823529,0.02631914893617,10.9246323529412,0,4.31736029411765,7,76,29.4797794117647,962.868055555556,10.2342857142857,21.3921568627451,16.8439024390244,0.044117647058824,36.5,0.016180147058824,0.209558823529412,2997.66176470588,,962.868055555556,12.4395,5.76028571428571,2365.51219512195,2366.56097560976,11.0982316176471,0.008628676470588,343.684210526316,91.8242832914673,14.1767529734285,0.209558823529412
02-JAN-19,1756.81985294118,239.01,90.9433088235294,99.8733709677419,0.083983870967742,797,,29.0738970588235,36.4044117647059,13.0514705882353,0.0245,10.9246323529412,0,4.31041911764706,10,76,28.9466911764706,962.964285714286,9.7958904109589,21.4264705882353,16.8921568627451,0.040441176470588,18.3,0.015900735294118,0.169117647058824,2977.13235294118,,962.964285714286,12.3203,5.75835616438356,2387.20588235294,2387.86764705882,11.1101617647059,0.012404411764706,402.92,93.0452291282854,13.8563405043129,0.1875
03-JAN-19,1763.30514705882,238.06,91.385,99.8762592592592,0.081425925925926,798,,29.1492647058824,35.5845588235294,13.1911764705882,0.024111111111111,10.9248308823529,0,4.30359191176471,7,76,25.5882352941176,959.955882352941,10.1633802816901,21.4313725490196,16.6274509803922,0.036764705882353,19.7,0.017220588235294,0.1875,2975.27573529412,,959.955882352941,13.5909,5.66859154929577,2379.06862745098,2385,11.1330514705882,0.024099264705882,480.875,93.3059130497681,13.769422623047,0.165441176470588
04-JAN-19,1768.61397058824,236.82,91.8354779411765,99.873350877193,0.083122807017544,799,,28.9996323529412,35.5625,13.1580882352941,0.025052631578947,10.955,0,4.30147058823529,2,76,19.6602941176471,956.424657534247,12.0661971830986,21.6127450980392,17.3823529411765,0.036764705882353,22.3333333333333,0.018099264705882,0.286764705882353,2997.39338235294,,956.424657534247,12.1445555555555,5.61056338028169,2379.95098039216,2381.88725490196,11.1765,0.013088235294118,347.342105263158,93.6708700739129,13.699575935568,0.161764705882353
05-JAN-19,1771.67279411765,234.68,92.2859558823529,99.8764363636364,0.082254545454546,800,,28.9209558823529,35.6691176470588,13.1911764705882,0.024545454545455,10.985,0,4.29795588235294,5,76,14.7985294117647,952.757575757576,11.869014084507,21.619512195122,17.2146341463415,0.025735294117647,41.2857142857143,0.018709558823529,0.308823529411765,3003.83455882353,,952.757575757576,12.3231428571428,5.72901408450704,2349.0243902439,2348.31707317073,11.2629742647059,0.011334558823529,276.326530612245,93.1935962258365,13.8270677092074,0.191176470588235
06-JAN-19,1775.22058823529,233.97,92.8082352941176,99.8843088235294,0.074279411764706,801,,29.0227941176471,35.9632352941176,13.1139705882353,0.022455882352941,11.012,0,4.31116176470588,5,76,11.8025735294118,949.783269961977,12.4246376811594,21.4901960784314,17.0490196078431,0.025735294117647,15.5714285714286,0.018264705882353,0.319852941176471,2981.59191176471,,949.783269961977,11.6485714285714,5.67420289855072,2347.25490196078,2350.71078431373,11.3592904411765,0.037867647058824,454.764705882353,93.5724837999146,13.7655894610934,0.202205882352941
07-JAN-19,1779.25367647059,236.72,93.2045588235294,99.8819272727273,0.079018181818182,802,,29.1580882352941,35.1948529411765,13.1875,0.024254545454546,10.9750955882353,0,4.32425367647059,4,76,8.93455882352941,950.340277777778,12.2159420289855,21.6536585365854,16.5853658536585,0.040441176470588,9.72727272727273,0.018305147058824,0.286764705882353,2981.74264705882,,950.340277777778,12.0577272727273,5.62884057971014,2360,2360.61274509804,11.2957757352941,0.020558823529412,329.059701492537,92.8750078894298,13.8827006310221,0.183823529411765
08-JAN-19,1777.11764705882,238.01,93.2061397058824,99.8868490566038,0.075962264150943,803,,29.0268382352941,35.985294117647,13.2095588235294,0.023867924528302,10.9257132352941,0,4.31485661764706,13,76,27.0275735294118,956.643518518519,12.15,21.6960784313725,16.8774509803922,0.025735294117647,18.5714285714286,0.017305147058824,0.253676470588235,2980.20955882353,363.478723404255,956.643518518519,13.6312857142857,5.65558823529412,2336.8932038835,2336.21359223301,11.1826213235294,0.027066176470588,383.381578947368,91.4164928365029,14.5187111385996,0.091911764705882
09-JAN-19,1777.01102941176,238,93.2576102941176,99.89298,0.07356,804,,28.9985294117647,36.4117647058824,13.0551470588235,0.02298,10.9262132352941,0,4.30661397058824,15,76,26.7503676470588,957.099290780142,11.8014705882353,21.6813725490196,17.4166666666667,0.007352941176471,5.5,0.016301470588235,0.183823529411765,2980.40808823529,314.596153846154,957.099290780142,12.109,5.69588235294118,2389.41176470588,2392.1568627451,11.1483529411765,0.005698529411765,224.03125,93.6087103119785,13.7041259536364,0.084558823529412
10-JAN-19,1777.36029411765,238.01,93.2783455882353,99.8860588235294,0.078607843137255,805,,29.0625,36.2169117647059,13.125,0.02356862745098,10.9262867647059,13.7735294117647,4.30258455882353,13,76,18.3169117647059,958.528169014085,11.3685714285714,21.5343137254902,17.25,0,,0.015522058823529,0.176470588235294,2974.26838235294,332.554054054054,958.528169014085,,5.71428571428571,2370.09756097561,2369.9512195122,11.1314595588235,0.006816176470588,230.633333333333,92.7366527622657,14.0585765366048,0.055147058823529
11-JAN-19,1778.16544117647,238.01,93.2537867647059,99.8839555555555,0.082822222222222,806,,29.1121323529412,35.8970588235294,13.1066176470588,0.023755555555556,10.9262867647059,13.7766911764706,4.30104779411765,9,76,13.6470588235294,960.260563380282,10.3926470588235,21.8039215686274,16.1323529411765,0.014705882352941,10,0.014797794117647,0.125,2973.875,,960.260563380282,11.798,5.66882352941176,2374.68292682927,2381.48780487805,11.1249007352941,0.009636029411765,263.871794871795,93.188081594356,14.0552752563371,0.110294117647059
12-JAN-19,1781.97426470588,238.03,93.2647058823529,99.8912857142857,0.074517857142857,807,,29.1573529411765,36.0036764705882,13.0330882352941,0.023625,10.9262867647059,0,4.29616176470588,6,76,14.3400735294118,963.256944444444,10.6871428571428,21.7352941176471,16.6764705882353,0.014705882352941,12,0.013985294117647,0.139705882352941,2977.9375,,963.256944444444,11.3705,5.67228571428571,2390.04901960784,2391.47058823529,11.1032830882353,0.0086875,317.071428571429,93.5720263597366,13.6868501289769,0.091911764705882
13-JAN-19,1785.70220588235,238,93.2326470588235,99.8892452830189,0.076075471698113,808,,29.2900735294118,37.0183823529412,12.9816176470588,0.023905660377359,10.9262867647059,0,4.2960625,14,76,22.1658088235294,965.841059602649,9.83623188405797,21.6960784313725,15.828431372549,0.011029411764706,22.6666666666667,0.014069852941177,0.143382352941176,2947.02205882353,,965.841059602649,14.846,5.75855072463768,2388.03921568627,2390.49019607843,11.1047389705882,0.008602941176471,330.291666666667,93.5450633145025,13.6806205953603,0.091911764705882
14-JAN-19,1788.37867647059,237.99,93.3029411764706,99.8961320754717,0.071132075471698,809,,29.3110294117647,36.4117647058824,13.0073529411765,0.022622641509434,10.9262867647059,0,4.28965441176471,7,76,27.5180147058823,966.952702702703,9.43521126760563,21.5049019607843,16.3823529411765,0.003676470588235,2,0.013863970588235,0.091911764705882,2955.20588235294,,966.952702702703,10.727,5.77845070422535,2378.48039215686,2380.58823529412,11.0782867647059,0.008272058823529,303.892857142857,93.1611010822054,13.7669902283928,0.095588235294118
15-JAN-19,1791.04044117647,238.44,93.4166176470588,99.897125,0.069875,810,,29.2698529411765,36.6617647058824,12.9558823529412,0.023875,10.9262867647059,0,4.29986397058824,6,76,26.5797794117647,965.901315789474,9.35277777777778,21.5441176470588,16.5098039215686,0.014705882352941,27.25,0.014147058823529,0.139705882352941,2948,,965.901315789474,13.7305,5.77208333333333,2380.88235294118,2380.51470588235,11.1055588235294,0.009466911764706,336.678571428571,92.9804571418834,13.8188134453687,0.102941176470588
16-JAN-19,1790.66176470588,240.05,93.2832352941176,99.8941860465116,0.072418604651163,811,,29.4551470588235,36.0036764705882,13.0808823529412,0.025162790697674,10.9262867647059,0,4.31516544117647,2,76,29.3411764705882,970.561643835616,9.31884057971014,21.656862745098,16.1127450980392,0.011029411764706,6,0.013275735294118,0.095588235294118,2940.44852941176,,970.561643835616,9.456,5.82304347826087,2385.51219512195,2385.9756097561,11.0885514705882,0.003393382352941,211.8125,92.5710288634242,13.9317849852881,0.091911764705882
17-JAN-19,1792.20955882353,239.33,93.289044117647,99.8938125,0.0710625,812,,29.3352941176471,36.2757352941176,13.0735294117647,0.024479166666667,10.9262867647059,13.7516176470588,4.30897794117647,10,76,29.5011029411765,969.105960264901,9.10724637681159,21.6960784313725,16.578431372549,0.022058823529412,81,0.013294117647059,0.055147058823529,2955.35294117647,,969.105960264901,14.919,5.70884057971014,2382.9756097561,2381.39024390244,11.0966102941176,0.006003676470588,470.181818181818,92.6699242863786,13.8951377218982,0.099264705882353
18-JAN-19,1792.72058823529,238.98,93.2621691176471,99.89512,0.07026,813,,29.2088235294118,35.4080882352941,13.0955882352941,0.02466,10.9262867647059,13.7608088235294,4.30465808823529,4,76,27.4647058823529,971.075471698113,9.06266666666667,21.590243902439,16.5463414634146,0.029411764705882,55.25,0.013797794117647,0.128676470588235,2977.79411764706,,971.075471698113,12.05075,5.68706666666667,2393.03921568627,2395.73529411765,11.0938529411765,0.004658088235294,504.285714285714,93.3631264858818,13.7692744343922,0.095588235294118
19-JAN-19,1793.31617647059,239.05,93.2369117647059,99.8922075471698,0.073547169811321,814,,29.0363970588235,35.8382352941176,13.0551470588235,0.023584905660377,10.9262867647059,0,4.30946323529412,7,76,26.5797794117647,967.948387096774,9.08767123287671,21.7598039215686,16.2647058823529,0.011029411764706,33.3333333333333,0.014426470588235,0.1875,2990.25735294118,,967.948387096774,12.281,5.66232876712329,2381.07317073171,2383.19512195122,11.1107205882353,0.006713235294118,437.666666666667,92.8483985742238,14.1078087061103,0.136029411764706
20-JAN-19,1793.23161764706,239.24,93.1616911764706,99.8934081632653,0.072959183673469,815,,28.9981617647059,35.5661764705882,13.172794117647,0.025,10.9262867647059,0,4.30935294117647,2,76,26.7290441176471,967.302631578947,9.47972972972973,21.6862745098039,16.656862745098,0.014705882352941,15.3333333333333,0.014661764705882,0.113970588235294,2997.47058823529,,967.302631578947,14.7113333333333,5.7727027027027,2391.76470588235,2397.40196078431,11.1011654411765,0.005775735294118,321.5,93.3273235884653,13.7622735928108,0.121323529411765
21-JAN-19,1795.58455882353,238.95,93.2289338235294,99.8884528301887,0.07688679245283,816,,28.8242647058824,35.5735294117647,13.0404411764706,0.024584905660377,10.9262867647059,0,4.31593382352941,9,76,26.1319852941176,966.072368421053,9.37972972972973,21.8,16.4146341463415,0.014705882352941,16.25,0.014977941176471,0.143382352941176,3014.32352941176,,966.072368421053,12.141,5.73256756756757,2384.24390243902,2387.53658536585,11.127125,0.007235294117647,307.454545454545,93.0549102661854,14.1068637652613,0.176470588235294
22-JAN-19,1797.52205882353,239.26,93.2852573529412,99.8967118644068,0.069694915254237,817,,28.8507352941176,35.8014705882353,13.0294117647059,0.023949152542373,10.9262867647059,0,4.31227205882353,9,76,25.55625,966.320754716981,9.73424657534247,21.6165048543689,16.390243902439,0.022058823529412,11.6666666666667,0.014544117647059,0.077205882352941,3009.06985294118,,966.320754716981,11.3511666666667,5.75424657534247,2390.58823529412,2395.71078431373,11.1135919117647,0.007433823529412,415.470588235294,93.2548620728817,13.8080277489335,0.128676470588235
23-JAN-19,1797.60661764706,240,93.2915441176471,99.8950188679245,0.070849056603774,818,,28.8963235294118,36.5073529411765,12.9264705882353,0.025301886792453,10.9262867647059,0,4.32184926470588,11,76,26.1746323529412,965.943037974684,9.85211267605634,21.8725490196078,16.0686274509804,0.044117647058824,20.1,0.014599264705882,0.113970588235294,3004.54044117647,,965.943037974684,11.1743,5.63732394366197,2399.16666666667,2400.46568627451,11.1163455882353,0.004724264705882,283.266666666667,93.1510650640487,13.8318150345886,0.169117647058824
24-JAN-19,1798.28308823529,240.01,93.2888970588235,99.8968367346939,0.068122448979592,819,,28.8841911764706,35.922794117647,12.985294117647,0.025204081632653,10.9262867647059,13.7805514705882,4.32319852941176,9,76,30.1514705882353,967.203947368421,9.82142857142857,21.4887892376682,16.322869955157,0.022058823529412,20.5,0.014194852941177,0.088235294117647,3003.41544117647,,967.203947368421,13.1446666666667,5.66871428571429,2389.21951219512,2387.78048780488,11.1179816176471,0.006055147058824,286.086956521739,92.6541779751971,14.3400166442265,0.139705882352941
25-JAN-19,1799.10661764706,240.02,93.2739705882353,99.8902181818182,0.073418181818182,820,,28.9132352941176,35.9926470588235,13.0294117647059,0.024709090909091,10.9262867647059,13.7973897058823,4.32234558823529,14,76,29.6610294117647,968.534591194969,9.39275362318841,21.671568627451,16.3235294117647,0.011029411764706,6.33333333333333,0.014426470588235,0.125,3001.89705882353,,968.534591194969,13.2666666666667,5.67913043478261,2402.8431372549,2404.77941176471,11.114919117647,0.005102941176471,258.5,93.3122401521347,13.7937613566746,0.143382352941176
26-JAN-19,1800.3125,240.05,93.2832720588235,99.8946111111111,0.070481481481481,821,,28.9797794117647,35.8382352941176,13.0404411764706,0.025092592592593,10.9262867647059,0,4.31984926470588,7,76,29.1279411764706,967.973154362416,10.0014492753623,21.6421568627451,16.328431372549,0,,0.014919117647059,0.150735294117647,2997.75367647059,,967.973154362416,,5.63057971014493,2401.37254901961,2404.60784313725,11.1029338235294,0.006643382352941,553.6,93.2943104932872,13.8235447105438,0.117647058823529
27-JAN-19,1800.97058823529,240.04,93.2719117647059,99.8926086956522,0.074021739130435,822,,28.8930147058823,35.5330882352941,13.0992647058824,0.024782608695652,10.9263970588235,0,4.31977573529412,13,76,32.5930147058824,966.411042944785,10.3449275362319,21.7598039215686,17.156862745098,0.018382352941177,17.8,0.014996323529412,0.154411764705882,3010.61397058824,,966.411042944785,11.845,5.60826086956522,2401.76470588235,2403.38235294118,11.1039852941176,0.005805147058824,279.631578947368,93.2498715000756,13.819544459611,0.128676470588235
28-JAN-19,1801.51838235294,240.03,93.2401838235294,99.8870434782609,0.077152173913044,823,,28.9080882352941,35.7867647058824,13.1764705882353,0.026173913043478,10.9266544117647,0,4.31769852941176,9,76,30.8658088235294,967.382165605096,10.2753623188406,21.7205882352941,17.0539215686274,0.007352941176471,28,0.014661764705882,0.136029411764706,3002.39338235294,,967.382165605096,11.145,5.65304347826087,2398.57843137255,2403.97058823529,11.0957389705882,0.008323529411765,306.884615384615,93.2758034098815,13.7972575687794,0.095588235294118
29-JAN-19,1802.19485294118,240,93.2351838235294,99.8898275862069,0.073965517241379,824,,29.16875,37.3529411764706,12.9595588235294,0.026293103448276,10.9266544117647,0,4.31716911764706,22,76,28.8294117647059,965.25641025641,10.0957142857143,21.6862745098039,17.1724137931034,0.025735294117647,29.8571428571429,0.014430147058824,0.099264705882353,2948.96691176471,,965.25641025641,11.6872857142857,5.61171428571429,2366.47342995169,2369.49275362319,11.0949411764706,0.006077205882353,297.736842105263,91.9491475856509,14.7428047306362,0.128676470588235
30-JAN-19,1802.48529411765,240,93.2492279411765,99.8922857142857,0.073714285714286,825,,29.2422794117647,37.1470588235294,12.8345588235294,0.023339285714286,10.9266544117647,0,4.32015441176471,12,76,26.1106617647059,966.630573248408,10.0986111111111,21.593137254902,16.3725490196078,0,,0.014474264705882,0.150735294117647,2958.69852941176,,966.630573248408,,5.61777777777778,2399.90196078431,2402.08333333333,11.1063198529412,0.004459558823529,257,93.2138385280848,13.852941349786,0.102941176470588
31-JAN-19,1797.79779411765,240.03,93.3053308823529,99.8922978723404,0.071957446808511,826,,29.3867647058824,38.8566176470588,12.8125,0.027063829787234,10.9266544117647,0,4.31694485294118,15,76,24.3088235294118,964.544303797468,10.75,21.7254901960784,16.6764705882353,0.011029411764706,38,0.014426470588235,0.113970588235294,2919.70588235294,,964.544303797468,12.125,5.556,2402.20588235294,2405.39215686275,11.0918897058824,0.003757352941176,215.333333333333,93.3309613042736,13.816552219079,0.044117647058824
01-FEB-19,1802.85294117647,240.01,93.2677205882353,99.8904782608696,0.074065217391304,827,,29.6047794117647,39.1544117647059,12.7022058823529,0.026152173913044,10.9266544117647,0.149375,4.31879044117647,20,76,24.0102941176471,963.804195804196,9.9830985915493,21.6617647058823,16.1813725490196,0.014705882352941,27.75,0.014665441176471,0.110294117647059,2894.82720588235,,963.804195804196,13.252,5.60507042253521,2391.56097560976,2392.24390243902,11.1007683823529,0.005797794117647,317.833333333333,92.828921040046,14.4212485961622,0.091911764705882
02-FEB-19,1802.91544117647,240,93.2733823529412,99.8895,0.075386363636364,828,,29.6426470588235,39.4411764705882,12.7647058823529,0.0255,10.9266544117647,0,4.31639705882353,7,76,24.2022058823529,965.192307692308,9.61285714285714,21.6048780487805,16.0439024390244,0.003676470588235,7,0.015088235294118,0.125,2883.53676470588,,965.192307692308,10.236,5.60728571428571,2401.96078431373,2404.60784313725,11.0899632352941,0.003654411764706,244.666666666667,93.3102480057046,13.7749801872394,0.095588235294118
03-FEB-19,1803.15808823529,240.02,93.2851102941176,99.8940869565217,0.071021739130435,829,,29.5621323529412,38.1544117647059,12.9191176470588,0.025413043478261,10.9266544117647,0,4.31509558823529,17,76,22.0698529411765,965.013698630137,10.6661764705882,21.6029411764706,16.790243902439,0.011029411764706,20.3333333333333,0.015095588235294,0.128676470588235,2910.87132352941,,965.013698630137,11.06,5.63926470588235,2402.35294117647,2403.38235294118,11.0839632352941,0.003051470588235,306.7,93.2564761489195,13.8162677561521,0.110294117647059
04-FEB-19,1794.98161764706,237.34,93.3160661764706,99.8935,0.070342105263158,830,,29.3808823529412,38.1176470588235,12.8272058823529,0.025552631578947,10.9866544117647,0,4.308875,18,76,20.5025735294118,964.194805194805,10.0304347826087,21.7058823529412,17.1813725490196,0.033088235294118,37.2222222222222,0.015408088235294,0.143382352941176,2928.69485294118,,964.194805194805,12.6187777777778,5.63333333333333,2380.44117647059,2379.87745098039,11.1711838235294,0.007136029411765,323.782608695652,93.3863842730502,13.7640641486254,0.113970588235294
05-FEB-19,1794.59926470588,234.01,93.3257720588235,99.8956585365854,0.068439024390244,831,,29.3555147058824,37.3419117647059,13.0257352941176,0.026804878048781,11.0796544117647,0,4.29908455882353,19,76,18.30625,958.867132867133,10.9180555555555,21.6470588235294,17.578431372549,0.018382352941177,7.4,0.016047794117647,0.191176470588235,2941.55514705882,,958.867132867133,11.2464,5.65875,2340.73529411765,2346.42156862745,11.2912463235294,0.007176470588235,249.153846153846,93.3833871082953,13.7448472281177,0.150735294117647
06-FEB-19,1785.35294117647,231.02,93.3455147058824,99.8947291666667,0.069,832,,29.2691176470588,38.0110294117647,12.922794117647,0.026458333333333,11.1566544117647,0,4.28780147058824,11,76,11.7919117647059,953.674242424242,11.810294117647,21.6292682926829,17.0245098039216,0.014705882352941,13.6666666666667,0.017448529411765,0.323529411764706,2944.47426470588,,953.674242424242,9.87566666666667,5.68411764705882,2317.05882352941,2320.04901960784,11.3886323529412,0.007786764705882,278.703703703704,93.5312601351245,13.6818075595308,0.165441176470588
07-FEB-19,1775.55514705882,230.05,93.3947058823529,99.9006744186047,0.067348837209302,833,,29.6367647058824,38.8345588235294,12.8235294117647,0.023558139534884,11.1766544117647,13.7600735294118,4.30280882352941,11,76,7.44191176470588,949.346303501946,12.5735294117647,21.5631067961165,16.6243902439024,0.036764705882353,28.8,0.017628676470588,0.338235294117647,2886.01838235294,,949.346303501946,11.7848,5.72588235294118,2309.75490196078,2311.51960784314,11.5115073529412,0.022496323529412,438.520833333333,93.5811435033916,13.7507777627592,0.205882352941176
08-FEB-19,1767.14338235294,230.04,93.5166911764706,99.9029787234043,0.062617021276596,834,,30.3852941176471,39.7573529411765,12.7647058823529,0.026659574468085,11.1766544117647,0.147316176470588,4.31000735294118,9,76,6.35441176470588,951.374531835206,12.3777777777778,21.7598039215686,16.3725490196078,0.011029411764706,6.33333333333333,0.016834558823529,0.238970588235294,2800.93014705882,,951.374531835206,11.2983333333333,5.67986111111111,2323.43137254902,2328.52941176471,11.5430294117647,0.0150625,269.673076923077,94.2726486656575,13.6356692145212,0.147058823529412
09-FEB-19,1758.85661764706,230.03,93.6469852941176,99.8989387755102,0.065,835,,30.7411764705882,39.1470588235294,12.7904411764706,0.026387755102041,11.1766544117647,0,4.29650367647059,11,76,6.83419117647059,950.798657718121,12.0014492753623,21.6911764705882,16.3578431372549,0.011029411764706,26.3333333333333,0.017205882352941,0.360294117647059,2785,,950.798657718121,12.604,5.79666666666667,2308.73170731707,2311.65853658537,11.4854080882353,0.012419117647059,336.128205128205,93.5932775528658,13.8700662846422,0.113970588235294
10-FEB-19,1750.13602941176,230.03,93.7569485294118,99.8956590909091,0.069318181818182,836,,30.9029411764706,40,12.6911764705882,0.025204545454546,11.1766544117647,0,4.29401102941176,5,76,9.70220588235294,950,12.0478260869565,21.6617647058823,16.7647058823529,0.022058823529412,7.5,0.017709558823529,0.360294117647059,2768.61397058824,,950,10.7425,5.80753623188406,2322.59803921569,2327.81862745098,11.4748970588235,0.014926470588235,259.859649122807,94.2459203967865,13.5891837831297,0.176470588235294
11-FEB-19,1736.39705882353,230.06,93.8958455882353,99.8937906976744,0.069325581395349,837,,30.9882352941176,39.297794117647,12.7242647058824,0.026162790697674,11.1766544117647,0,4.29576470588235,10,77,8.68933823529412,951.529801324503,11.6779411764706,21.4705882352941,16.9509803921569,0.029411764705882,19.375,0.017966911764706,0.330882352941176,2772.89338235294,,951.529801324503,11.157125,5.92014705882353,2315.93137254902,2325.19607843137,11.4799742647059,0.012691176470588,271.023255813953,94.1274660525396,13.6831814010316,0.161764705882353
12-FEB-19,1741.88602941176,230.02,93.9667279411765,99.8951320754717,0.070283018867925,838,,30.9911764705882,39.860294117647,12.8198529411765,0.026245283018868,11.1768014705882,0,4.29074632352941,10,79.7205882352941,8.95588235294118,950.606666666667,11.4294117647059,21.5582524271845,16.9466019417476,0.022058823529412,37.3333333333333,0.017404411764706,0.316176470588235,2763.33455882353,,950.606666666667,11.4801666666667,5.88147058823529,2317.94117647059,2323.25980392157,11.4606066176471,0.017102941176471,345.739130434783,94.0678911481822,13.6883068765821,0.191176470588235
13-FEB-19,1742.1875,230.05,94.0388235294118,99.8883846153846,0.076134615384615,839,,30.9724264705882,40.0735294117647,12.6801470588235,0.025384615384615,11.1770220588235,0,4.28838970588235,8,80,15.1503676470588,954.307692307692,11.3014705882353,21.5825242718447,16.7414634146341,0.029411764705882,32.4285714285714,0.017327205882353,0.3125,2765.99264705882,325.419191919192,954.307692307692,10.9268571428571,5.94338235294118,2298.54368932039,2298.56796116505,11.4496764705882,0.01475,308.512820512821,93.0563956517885,14.0685471456679,0.121323529411765
14-FEB-19,1743.57352941176,230.03,94.1145588235294,99.8799607843137,0.083137254901961,840,,31.0253676470588,39.2132352941176,12.7941176470588,0.027843137254902,11.1770220588235,13.6362132352941,4.28628676470588,14,80,17.1334558823529,953.115646258503,11.6449275362319,21.6274509803922,16.8480392156863,0.025735294117647,71.3333333333333,0.017558823529412,0.360294117647059,2774.49632352941,,953.115646258503,13.2485,5.93086956521739,2311.21951219512,2312.12195121951,11.4407352941176,0.013470588235294,333.903225806452,93.6104122514526,13.6966304597286,0.165441176470588
15-FEB-19,1744.20588235294,230.07,94.1472058823529,99.8879838709677,0.078967741935484,841,,30.9202205882353,39.672794117647,12.6875,0.026854838709677,11.1770220588235,13.6180514705882,4.291,16,80,15.0011029411765,953.753333333333,11.6457142857143,21.5049019607843,16.5343137254902,0.044117647058824,42.6666666666667,0.017371323529412,0.264705882352941,2782.65441176471,,953.753333333333,12.507,5.95571428571429,2322.1568627451,2328.82352941176,11.4601838235294,0.017073529411765,287.897959183673,94.2730814612064,13.626009460442,0.183823529411765
16-FEB-19,1743.12132352941,230.03,94.0891176470588,99.8761666666667,0.088560606060606,842,,30.9165441176471,40.3014705882353,12.7242647058824,0.028742424242424,11.1770220588235,0,4.2834375,15,80,12.9220588235294,954.639455782313,10.9710144927536,21.6813725490196,16.578431372549,0.051470588235294,27.2727272727273,0.017930147058824,0.341911764705882,2765.27573529412,,954.639455782313,12.0397272727273,5.97057971014493,2315.44117647059,2320.44117647059,11.4290367647059,0.013702205882353,266.945945945946,93.9472310360133,13.6752190743546,0.191176470588235
17-FEB-19,1737.15073529412,230.08,94.0673897058824,99.8697317073171,0.093682926829268,843,,30.8316176470588,39.3272058823529,12.7867647058824,0.029170731707317,11.1770220588235,0,4.28577205882353,14,80,12.4529411764706,955.173333333333,11.2582089552239,21.7156862745098,16.9509803921569,0.025735294117647,17.8571428571429,0.017139705882353,0.242647058823529,2782.66544117647,,955.173333333333,11.3054285714286,5.96567164179104,2298.05825242718,2301.40776699029,11.4362830882353,0.014893382352941,323.55,93.1563807668347,14.4998989388618,0.165441176470588
18-FEB-19,1728.11029411765,230.07,94.0503308823529,99.8645555555555,0.098488888888889,844,,30.8897058823529,38.2463235294118,12.7941176470588,0.028688888888889,11.1770220588235,0,4.28358823529412,13,80,15.0011029411765,955.459854014599,10.7279411764706,21.6487804878049,16.8682926829268,0.022058823529412,7,0.016757352941177,0.213235294117647,2794.70588235294,,955.459854014599,11.5538333333333,5.99220588235294,2277.78846153846,2278.125,11.4265698529412,0.011154411764706,392.217391304348,92.2207548109317,14.7432417239057,0.125
19-FEB-19,1743.11764705882,230.04,94.0836029411765,99.8755890410959,0.089041095890411,845,,30.65,38.735294117647,12.922794117647,0.028383561643836,11.1770220588235,0,4.27822426470588,7,80,17.6558823529412,957.262068965517,10.6402777777778,21.5735294117647,16.656862745098,0.044117647058824,54,0.016849264705882,0.227941176470588,2811.39705882353,324.577464788732,957.262068965517,13.1284545454545,5.97097222222222,2324.3137254902,2321.96078431373,11.4057977941176,0.014073529411765,421.178571428571,94.0050771585541,13.6560771530592,0.172794117647059
20-FEB-19,1742.63970588235,230.05,94.0596691176471,99.8679491525424,0.095796610169492,846,,30.5220588235294,36.0808823529412,12.9889705882353,0.02806779661017,11.1770220588235,0,4.27956617647059,9,80,19.2551470588235,956.267605633803,10.3852941176471,21.8235294117647,16.7205882352941,0.025735294117647,21.4285714285714,0.016569852941177,0.275735294117647,2850.63970588235,,956.267605633803,12.269,5.96955882352941,2310.58536585366,2311.87804878049,11.4107426470588,0.013025735294118,339.258064516129,93.5952480156205,13.8958505273249,0.165441176470588
21-FEB-19,1742.58823529412,230.05,94.0552573529412,99.8575490196078,0.102470588235294,847,,30.1525735294118,36.9301470588235,13.0183823529412,0.029313725490196,11.1770845588235,13.6088235294118,4.28055514705882,9,80,20.5238970588235,957.589928057554,11.063768115942,21.7254901960784,16.7205882352941,0.022058823529412,25,0.016422794117647,0.308823529411765,2875.52941176471,,957.589928057554,13.9535,5.9631884057971,2300.14563106796,2298.13106796117,11.4145992647059,0.011871323529412,291.571428571429,93.0354728755051,14.162435221177,0.136029411764706
22-FEB-19,1741.54044117647,230.03,93.9983823529412,99.8573,0.102733333333333,848,,29.9926470588235,36.6213235294118,13.0404411764706,0.02935,11.1772058823529,13.6109926470588,4.28011029411765,15,80,19.39375,956.760869565217,11.0191176470588,21.7317073170732,16.9073170731707,0.029411764705882,29.1428571428571,0.016819852941177,0.261029411764706,2892.6875,,956.760869565217,12.8945714285714,5.93602941176471,2324.26470588235,2322.99019607843,11.4144926470588,0.010422794117647,206.767441860465,94.0537036394739,13.5899539344442,0.080882352941177
23-FEB-19,1742.98161764706,230.03,94.0781985294118,99.8687794117647,0.093926470588235,849,,29.9301470588235,36.5992647058824,12.985294117647,0.028455882352941,11.1772058823529,0,4.28094117647059,9,80,18.9246323529412,956.722222222222,11.4573529411765,21.5441176470588,16.75,0.014705882352941,24.75,0.016584558823529,0.227941176470588,2888.94852941176,,956.722222222222,13.42975,5.89088235294118,2322.5,2325.46568627451,11.4183272058823,0.017132352941177,357.75,94.1522945411529,13.6523758093423,0.091911764705882
24-FEB-19,1733.80882352941,230.02,94.0213602941176,99.8658813559322,0.09635593220339,850,,29.9334558823529,36.4117647058824,13.0404411764706,0.029050847457627,11.1772058823529,0,4.27656985294118,12,80,18.9779411764706,955.640287769784,11.3926470588235,21.75,16.7892156862745,0.011029411764706,12.3333333333333,0.016488970588235,0.283088235294118,2891.10294117647,,955.640287769784,11.1756666666667,5.83838235294118,2314.85294117647,2322.1568627451,11.3993455882353,0.012768382352941,359.709677419355,94.0215984490273,13.5970901573386,0.110294117647059
25-FEB-19,1739.24632352941,230.04,94.0431985294118,99.8673478260869,0.094673913043478,851,,30.0323529411765,37.8161764705882,12.875,0.028847826086957,11.1774264705882,0,4.27996323529412,4,80,19.2125,956.241134751773,11.2417910447761,21.8578431372549,16.5343137254902,0.018382352941177,15.8,0.015665441176471,0.216911764705882,2863.56985294118,,956.241134751773,11.2104,5.83955223880597,2278.84615384615,2277.13942307692,11.4130845588235,0.012573529411765,454.833333333333,92.1924786159348,14.3615042255799,0.095588235294118
26-FEB-19,1742.00735294118,230.12,94.0270220588235,99.8578809523809,0.102738095238095,852,,30.0577205882353,36.9963235294118,12.7757352941176,0.028333333333333,11.1777573529412,0,4.28002941176471,9,80,19.1378676470588,956.552447552448,10.9617647058823,21.75,17.0490196078431,0.025735294117647,14.8333333333333,0.015466911764706,0.202205882352941,2853.57352941176,,956.552447552448,11.8066666666667,5.84044117647059,2306.63414634146,2311.75609756098,11.4095,0.009731617647059,330.083333333333,93.5618412313049,13.7229981512038,0.088235294117647
27-FEB-19,1742.90441176471,230.02,94.0764338235294,99.8626428571428,0.099589285714286,853,,30.0878676470588,37.1397058823529,13,0.028678571428571,11.1777573529412,0,4.27820588235294,8,80,19.9801470588235,957.598639455782,10.8414285714286,21.6911764705882,16.75,0.018382352941177,22.2,0.015621323529412,0.1875,2872.35294117647,,957.598639455782,11.1514,5.84871428571429,2317.99019607843,2324.01960784314,11.4062095588235,0.012488970588235,331.125,94.0990644113099,13.6059266910432,0.128676470588235
28-FEB-19,1742.21323529412,230.04,94.038125,99.8694393939394,0.092651515151515,854,,30.0610294117647,37.735294117647,13.0220588235294,0.027863636363636,11.1779044117647,13.5851838235294,4.27496691176471,10,80,20.1507352941176,957.614814814815,10.7661764705882,21.8480392156863,16.6862745098039,0.014705882352941,6.25,0.015580882352941,0.261029411764706,2872.29779411765,,957.614814814815,10.529,5.90264705882353,2321.61764705882,2323.60294117647,11.3906985294118,0.010566176470588,358.2,94.073195985962,13.5770595293292,0.143382352941176
01-MAR-19,1742.51470588235,230.03,94.0568382352941,99.8534782608696,0.105760869565217,855,,30.0595588235294,36.6029411764706,12.9264705882353,0.029760869565217,11.178125,13.5799264705882,4.27707352941176,12,80,19.5536764705882,958.724137931034,11.1205882352941,21.9901960784314,16.9117647058823,0.014705882352941,10,0.015253676470588,0.202205882352941,2872.9375,,958.724137931034,10.84925,5.80705882352941,2310.78048780488,2312.0487804878,11.4011875,0.006323529411765,331.055555555556,93.6090775532968,14.0809056682292,0.121323529411765
02-MAR-19,1742.59558823529,230.03,94.0620955882353,99.8720576923077,0.08925,856,,30.0856617647059,37.422794117647,12.9485294117647,0.027115384615385,11.178125,13.5708823529412,4.27281617647059,13,80,19.5856617647059,959.594405594406,10.7044117647059,21.9019607843137,16.6519607843137,0.025735294117647,23.1666666666667,0.014838235294118,0.165441176470588,2870.30514705882,,959.594405594406,13.0133333333333,5.84573529411765,2313.70731707317,2315.92682926829,11.382625,0.009051470588235,352.619047619048,93.7644595769083,13.6801485411168,0.169117647058824
03-MAR-19,1743.65808823529,230.03,94.1176102941176,99.8569215686275,0.103078431372549,857,,30.2022058823529,37.0882352941176,12.9191176470588,0.027392156862745,11.1783088235294,13.5626838235294,4.27396323529412,13,80,21.0463235294118,961.521739130435,10.2205882352941,21.6519607843137,16.1764705882353,0.036764705882353,56,0.014764705882353,0.150735294117647,2862.06985294118,343.094339622642,961.521739130435,12.47075,5.86176470588235,2320,2326.34803921569,11.3868051470588,0.010691176470588,303.689655172414,94.1880188068332,13.5792392406964,0.161764705882353
04-MAR-19,1743.63235294118,230.03,94.1162132352941,99.8568235294118,0.102980392156863,858,,30.1514705882353,37.6286764705882,13.0183823529412,0.029274509803922,11.1784926470588,13.555919117647,4.26984926470588,5,80,23.1466911764706,960.514084507042,10.4086956521739,21.828431372549,16.2696078431373,0.014705882352941,29.75,0.014551470588235,0.110294117647059,2858.25,325.702702702703,960.514084507042,13.15675,5.93304347826087,2318.97058823529,2320.80882352941,11.3703382352941,0.008963235294118,269.5,93.9653837801826,13.5647901291948,0.139705882352941
05-MAR-19,1742.76470588235,230.05,94.0762132352941,99.8545111111111,0.105311111111111,859,,30.0882352941176,37.9558823529412,12.9080882352941,0.030511111111111,11.1784926470588,13.5569852941176,4.26980882352941,12,80,25.5242647058824,963.571428571429,10.3231884057971,21.9560975609756,16.4411764705882,0.022058823529412,45.5,0.014691176470588,0.183823529411765,2863.17279411765,320.404411764706,963.571428571429,12.1923333333333,5.8695652173913,2289.75845410628,2287.17391304348,11.3690772058823,0.009694852941176,329.230769230769,92.5935032065796,14.596675502993,0.113970588235294
06-MAR-19,1743.66544117647,230.05,94.1207352941176,99.8504489795918,0.108857142857143,860,,30.1507352941176,37.5772058823529,12.8308823529412,0.02934693877551,11.1784926470588,13.546544117647,4.27077205882353,8,80,26.0147058823529,961.623287671233,9.95735294117647,21.8823529411765,16.3627450980392,0.029411764705882,16.5714285714286,0.014970588235294,0.165441176470588,2863.48161764706,,961.623287671233,11.5011428571428,5.85132352941176,2328.33333333333,2335.44117647059,11.3732389705882,0.008588235294118,355.684210526316,94.5459017786268,13.5106512453399,0.136029411764706
07-MAR-19,1745.26102941176,230.01,94.2070955882353,99.8400740740741,0.117314814814815,861,,30.0632352941176,37.7242647058824,12.9816176470588,0.032592592592593,11.1784926470588,13.530919117647,4.26747794117647,5,80,26.1639705882353,962.189781021898,9.31,21.75,16.7107843137255,0.007352941176471,5,0.015147058823529,0.165441176470588,2865.89338235294,392.888888888889,962.189781021898,11.819,5.93414285714286,2330.44117647059,2333.48039215686,11.3601323529412,0.006253676470588,506.375,94.4854157960779,13.5165107219588,0.069852941176471
08-MAR-19,1746.96691176471,230.03,94.300294117647,99.841875,0.114875,862,,30.0955882352941,37.3566176470588,12.9485294117647,0.032267857142857,11.1784926470588,13.5140808823529,4.27138602941176,8,80,24.9698529411765,960.255474452555,9.68356164383562,21.9219512195122,16.7317073170732,0.007352941176471,5.5,0.013963235294118,0.106617647058824,2863.5625,,960.255474452555,12.484,5.89698630136986,2311.21359223301,2311.52912621359,11.3751433823529,0.006834558823529,426.583333333333,93.586410665737,14.1629182202163,0.095588235294118
09-MAR-19,1747.11029411765,230.02,94.3086029411765,99.8445,0.113071428571429,863,,30.1768382352941,37.5294117647059,12.8897058823529,0.031357142857143,11.1784926470588,13.5121323529412,4.27173897058824,4,80,23.9569852941176,961.591549295775,10.0394366197183,21.9264705882353,16.6127450980392,0.022058823529412,29.4,0.014455882352941,0.143382352941176,2856.55882352941,,961.591549295775,12.8784,5.84591549295775,2328.43137254902,2332.91666666667,11.3783051470588,0.007172794117647,436.5,94.4572511734122,13.4874450343348,0.121323529411765
10-MAR-19,1747.01838235294,230,94.3030514705882,99.84292,0.1138,864,,30.1389705882353,37.3235294117647,12.9963235294118,0.0316,11.1784926470588,13.5106617647059,4.27108823529412,7,80,24.7246323529412,959.722222222222,10.7191176470588,21.921568627451,17.1421568627451,0.007352941176471,52.5,0.015011029411765,0.165441176470588,2864.30147058824,,959.722222222222,17.339,5.83323529411765,2329.41176470588,2332.1568627451,11.375856617647,0.007875,436.769230769231,94.4334667690954,13.4815451626259,0.106617647058824
11-MAR-19,1748.61764705882,230.02,94.3916544117647,99.8513396226415,0.108245283018868,865,,30.0194852941176,36.4963235294118,13.1286764705882,0.029471698113208,11.1784926470588,13.4969485294118,4.27127941176471,3,80,24.6852941176471,959.246478873239,10.45,21.6911764705882,17.0098039215686,0.047794117647059,32.9230769230769,0.015033088235294,0.139705882352941,2884.84558823529,385.75,959.246478873239,12.0679230769231,5.79042857142857,2326.51960784314,2331.54411764706,11.3763897058824,0.006713235294118,334.3125,94.4020885671258,13.5104799367341,0.099264705882353
12-MAR-19,1750.47794117647,230,94.495625,99.842306122449,0.115326530612245,866,,29.9073529411765,36.9044117647059,13.1691176470588,0.031428571428571,11.1784926470588,13.4812867647059,4.27125,7,80,23.6158088235294,957.028169014085,10.6867647058824,21.9512195121951,16.8676470588235,0.011029411764706,24.3333333333333,0.014819852941177,0.125,2888.48529411765,,957.028169014085,11.3626666666667,5.79705882352941,2331.76470588235,2331.96078431373,11.3769779411765,0.005816176470588,505.142857142857,94.4271693635801,13.4941420302895,0.102941176470588
13-MAR-19,1749.61397058824,230.03,94.4516911764706,99.8490434782609,0.108173913043478,867,,29.9161764705882,37.6433823529412,12.8455882352941,0.030891304347826,11.1784926470588,13.4866176470588,4.27248529411765,10,80,22.9334558823529,959,10.7144927536232,21.9558823529412,16.7058823529412,0.033088235294118,12.5555555555556,0.014452205882353,0.150735294117647,2879.04779411765,,959,11.1656666666667,5.8195652173913,2287.87439613526,2296.64251207729,11.3818051470588,0.008172794117647,368.125,92.9836993400683,14.4251808314767,0.084558823529412
14-MAR-19,1748.93014705882,230.03,94.4098529411765,99.8476666666667,0.110777777777778,868,,30.0025735294118,37.6948529411765,12.9595588235294,0.030844444444444,11.1784926470588,13.4938970588235,4.27422426470588,6,80,22.4643382352941,957.992857142857,11.1565217391304,21.8480392156863,16.5637254901961,0.018382352941177,16.3333333333333,0.014904411764706,0.139705882352941,2872.13602941176,,957.992857142857,10.903,5.76971014492754,2325.58823529412,2332.18137254902,11.3877867647059,0.006356617647059,449,94.4225539722603,13.5059892197409,0.0625
