Repository: mohamed1249/Upwork-Projects

File: Dubai 1/L3 Cell Analysis Detail.csv (part 7 of 20)
Date,Metal Tapped 7 Dy Run (kg/pd),Amperage (kA),Curr Eff 7 Dy Running (%),Aluminium (%),Iron (%),Cell Age (days),Cell Restart Age (days),BFT (sec),UF (min),UF_NO (no),Silicon (%),Base RSP (µΩ),Nett Sp Engy 7 Dy Run (kWh/kg Al),Nett Volts Per Pot (V),Anode Problems (No),Anode Shift Life (shifts),AlF3 Cons (kg AlF3/pd),Bath Temp (°C),Excess AlF3 (%),Metal Ht Bef Tap (cm),Bath Ht Bef Tap (cm),AE Freq (AE/pd),AE Duration (secs),Noise Volts (V),Noise Act (No/pd),Alumina Dumps (No/pd),Lining Drop (mV),Bath Temp (°C),AEV (V),SPAR,Call Wt (kg),Cruce Wt (kg),Sm RES (µΩ),TRSP (µΩ),TRSP TIME (min),Current Effeciency (%),Net Specific Energy (kWh/kg Al),NAE Freq (AE/pd)
15-MAR-19,1749.00367647059,230.02,94.4170955882353,99.8505625,0.106791666666667,869,,30.0573529411765,37.625,12.8897058823529,0.031395833333333,11.1784926470588,13.4936764705882,4.27321323529412,3,80,21.8992647058824,959.097902097902,10.9323529411765,21.8774509803922,16.6470588235294,0.014705882352941,30.5,0.015014705882353,0.172794117647059,2867.77573529412,,959.097902097902,11.392,5.74735294117647,2329.36274509804,2331.29901960784,11.3850882352941,0.005216911764706,388.2,94.3917544084705,13.5275836792433,0.088235294117647
16-MAR-19,1748.63970588235,230.04,94.3952573529412,99.8641785714286,0.097357142857143,870,,30.0930147058824,37.0551470588235,13.0588235294118,0.028428571428571,11.1784926470588,13.497169117647,4.27288602941176,3,80,21.9419117647059,959.368794326241,10.6397058823529,22.0294117647059,16.6029411764706,0.018382352941177,24,0.014757352941177,0.194852941176471,2867.66911764706,,959.368794326241,10.4302,5.78044117647059,2315.17073170732,2318.78048780488,11.3822757352941,0.007944852941176,337.5,93.8779545386735,13.7457267811575,0.091911764705882
17-MAR-19,1748.58823529412,230.01,94.39125,99.856347826087,0.103847826086957,871,,30.0698529411765,36.797794117647,13,0.029260869565217,11.1612867647059,13.4966911764706,4.26844485294118,2,80,22.5283088235294,959.858156028369,10.7897058823529,21.9705882352941,16.671568627451,0.022058823529412,13.5,0.015080882352941,0.165441176470588,2873.14338235294,,959.858156028369,11.8361666666667,5.84132352941176,2326.07843137255,2330.83333333333,11.3642316176471,0.005397058823529,399.777777777778,94.3761816292721,13.4831296657076,0.099264705882353
18-MAR-19,1748.38602941176,229.99,94.3823529411765,99.849625,0.1091,872,,29.9,36.0882352941176,13.2389705882353,0.031525,11.1446691176471,13.4971323529412,4.26565808823529,5,80,22.2617647058824,958.188405797101,10.6573529411765,21.8774509803922,16.8970588235294,0.018382352941177,12.8,0.015625,0.205882352941176,2896.64338235294,,958.188405797101,13.6874,5.71955882352941,2316.87804878049,2320.31707317073,11.3525919117647,0.007132352941176,397.285714285714,93.9609959942093,13.736182855235,0.128676470588235
19-MAR-19,1748.91911764706,230.02,94.4117647058824,99.8684528301887,0.094358490566038,873,,29.7253676470588,37.2205882352941,12.9338235294118,0.026641509433962,11.1446691176471,13.4905882352941,4.26683088235294,4,80,22.0485294117647,959.758865248227,10.0647058823529,21.8137254901961,16.3774509803922,0.018382352941177,14,0.015639705882353,0.209558823529412,2906.86764705882,,959.758865248227,10.76875,5.70308823529412,2330.83333333333,2332.86764705882,11.3574338235294,0.008694852941176,432.4375,94.4552664229594,13.4991818822099,0.154411764705882
20-MAR-19,1748.73897058824,230.03,94.4010661764706,99.860375,0.0998125,874,,29.9819852941176,38.2132352941176,12.8676470588235,0.029416666666667,11.1446691176471,13.4876102941176,4.26349632352941,5,80,21.1422794117647,957.942028985507,10.7617647058824,21.9166666666667,16.3853658536585,0.003676470588235,7,0.015477941176471,0.176470588235294,2864.21691176471,,957.942028985507,13,5.69544117647059,2326.61764705882,2332.20588235294,11.3427977941176,0.004819852941176,363,94.4268302360305,13.4816145199519,0.121323529411765
21-MAR-19,1748.41544117647,230.04,94.383125,99.8686226415094,0.091169811320755,875,,30.2025735294118,37.8713235294118,12.9264705882353,0.027943396226415,11.1446691176471,13.4850735294118,4.26428308823529,4,80,20.3319852941176,961.950354609929,10.2823529411765,22.0196078431373,16.4509803921569,0.022058823529412,31.1666666666667,0.014709558823529,0.139705882352941,2849.96323529412,,961.950354609929,12.3078333333333,5.75941176470588,2303.05825242718,2307.30582524272,11.3449007352941,0.006569852941176,365.916666666667,93.4133923017466,14.1179071285648,0.091911764705882
22-MAR-19,1748.48529411765,230.03,94.3873897058824,99.8748809523809,0.086214285714286,876,,30.3242647058824,37.9889705882353,12.8014705882353,0.026547619047619,11.1446691176471,13.4806985294118,4.26212132352941,5,80,21.0676470588235,960.323943661972,10.0058823529412,21.9268292682927,16.1707317073171,0.014705882352941,24,0.014746323529412,0.165441176470588,2836.5625,,960.323943661972,12.3665,5.76485294117647,2315.0243902439,2319.70731707317,11.3352610294118,0.005180147058824,340.416666666667,93.9207857607991,13.8015694608604,0.091911764705882
23-MAR-19,1749.02573529412,230,94.4185661764706,99.8643809523809,0.095880952380952,877,,30.3113970588235,38.047794117647,12.8235294117647,0.029452380952381,11.1446691176471,13.471875,4.26032720588235,10,80,21.7926470588235,963,9.84788732394366,21.8382352941176,16.2990196078431,0.014705882352941,8.25,0.013871323529412,0.150735294117647,2838.89338235294,,963,14.0055,5.76845070422535,2327.40196078431,2331.49509803922,11.3292169117647,0.005588235294118,595.666666666667,94.4066706575815,13.4845983617012,0.0625
24-MAR-19,1748.78676470588,230.01,94.4053308823529,99.870652173913,0.090673913043478,878,,30.3786764705882,37.3419117647059,13.047794117647,0.027217391304348,11.1447794117647,13.4705514705882,4.25955514705882,8,80,22.6988970588235,963.014285714286,9.99264705882353,21.9268292682927,16.5686274509804,0.007352941176471,53.5,0.013283088235294,0.077205882352941,2835.09191176471,,963.014285714286,12.3095,5.74852941176471,2317.31707317073,2319.70731707317,11.3258051470588,0.005444852941176,459.285714285714,93.9256856987553,13.7212748102924,0.077205882352941
25-MAR-19,1748.71323529412,230.03,94.3999632352941,99.8686382978723,0.093808510638298,879,,30.2441176470588,37.0698529411765,12.985294117647,0.028148936170213,11.1448529411765,13.4699632352941,4.25931985294118,10,80,23.9996323529412,962.73381294964,9.9258064516129,22.009756097561,16.2745098039216,0.011029411764706,25.3333333333333,0.013422794117647,0.077205882352941,2855.81985294118,,962.73381294964,16.3493333333333,5.78725806451613,2304.46601941748,2310.07281553398,11.3247022058824,0.007389705882353,503.3,93.5307020858827,14.0962152256996,0.073529411764706
26-MAR-19,1748.95220588235,230.65,94.3747426470588,99.8389583333333,0.118333333333333,880,,30.0797794117647,37.8125,12.875,0.031333333333333,11.1448529411765,0,4.26485661764706,15,80,24.6073529411765,962.404255319149,9.82236842105263,21.8725490196078,16.6666666666667,0.018382352941177,7.2,0.013904411764706,0.150735294117647,2865.77205882353,,962.404255319149,12.0282,5.80565789473684,2316.34146341463,2323.26829268293,11.3261617647059,0.007297794117647,458.272727272727,93.8100723026552,13.8263818938107,0.106617647058824
27-MAR-19,1751.56985294118,231.63,94.4235661764706,99.8843571428571,0.079057142857143,881,,30.1172794117647,37.7022058823529,12.9558823529412,0.025271428571429,11.1448529411765,0,4.27881617647059,8,80,25.7694852941176,968.864285714286,9.39565217391304,21.7756097560976,16.5365853658537,0.025735294117647,13,0.013073529411765,0.121323529411765,2857.11397058824,,968.864285714286,11.4571428571428,5.72086956521739,2345.3431372549,2355.44117647059,11.3229227941176,0.007948529411765,484.583333333333,94.7071777524008,13.5258299651227,0.088235294117647
28-MAR-19,1753.58455882353,233.01,94.3570955882353,99.8704772727273,0.090727272727273,882,,30.1305147058823,38.1470588235294,12.7647058823529,0.029409090909091,11.1448529411765,0,4.28578308823529,15,80,38.329044117647,969.696774193548,9.37605633802817,21.9658536585366,16.7401960784314,0.022058823529412,51.5,0.013569852941177,0.084558823529412,2851.04779411765,,969.696774193548,12.9036666666667,5.69295774647887,2346.17647058824,2347.67156862745,11.2982536764706,0.0050625,399.9,93.8345157829336,13.6483999689196,0.125
29-MAR-19,1756.0625,233.03,94.3148897058824,99.8638461538461,0.097051282051282,883,,30.1996323529412,37.6875,12.8786764705882,0.029769230769231,11.1448529411765,0,4.29106985294118,18,80,42.0393382352941,971.729559748428,8.85882352941176,21.9365853658537,16.8823529411765,0.003676470588235,15,0.013257352941177,0.165441176470588,2851.83455882353,,971.729559748428,14.149,5.68338235294118,2335.31707317073,2345.9512195122,11.3129154411765,0.004547794117647,456.5,93.7573050393918,13.708509196267,0.095588235294118
30-MAR-19,1759.05514705882,233.01,94.3002205882353,99.87246,0.0887,884,,29.9805147058824,37.5919117647059,12.8198529411765,0.02768,11.1448529411765,0,4.28988235294118,11,80,39.3738970588235,968.516129032258,9.55205479452055,21.7156862745098,17.5245098039216,0.022058823529412,10.1666666666667,0.013647058823529,0.125,2875.12132352941,,968.516129032258,12.0068333333333,5.5972602739726,2337.12195121951,2345.90243902439,11.3103970588235,0.005136029411765,1439,93.7634027198362,13.7230136730141,0.088235294117647
31-MAR-19,1759.36029411765,232.12,94.1937867647059,99.8814893617021,0.081085106382979,885,,30.0595588235294,37.6801470588235,13.0036764705882,0.027425531914894,11.1448529411765,0,4.2800625,11,80,35.5356617647059,970.181208053691,9.28513513513514,21.7009803921569,17.1617647058823,0.011029411764706,25,0.014628676470588,0.238970588235294,2862.0625,,970.181208053691,14.1873333333333,5.61364864864865,2326.86274509804,2331.25,11.3102610294118,0.008367647058824,1028.8,93.5362278412325,13.6773532787549,0.044117647058824
01-APR-19,1759.0625,231.67,94.0826838235294,99.8683396226415,0.092698113207547,886,,29.9904411764706,37.2426470588235,12.9375,0.028490566037736,11.1448529411765,0,4.27648161764706,4,80,33.4352941176471,967.349693251534,10.3333333333333,21.8536585365854,17.6243902439024,0.025735294117647,29.2857142857143,0.014988970588235,0.183823529411765,2875.20220588235,325.263888888889,967.349693251534,11.9985714285714,5.59565217391304,2327.54901960784,2330.75980392157,11.3115808823529,0.004852941176471,550.857142857143,93.6994214267371,13.6177760872464,0.154411764705882
02-APR-19,1758.03308823529,232.05,93.9472426470588,99.8714693877551,0.089448979591837,887,,30.0698529411765,37.797794117647,13.0110294117647,0.028734693877551,11.1448529411765,0,4.27651838235294,5,80,29.6397058823529,967.1875,10.3,21.7794117647059,17.25,0.007352941176471,6.5,0.014485294117647,0.158088235294118,2859.84558823529,,967.1875,11.2595,5.64014492753623,2315.12195121951,2317.90243902439,11.2993235294118,0.0044375,505.142857142857,93.0303447376568,14.0378871240803,0.106617647058824
03-APR-19,1756.33455882353,231,93.8947058823529,99.8806666666667,0.081304347826087,888,,30.1382352941176,37.7169117647059,12.8639705882353,0.026695652173913,11.1449007352941,0,4.27037867647059,9,80,27.6139705882353,962.467532467532,10.4121621621622,21.7647058823529,17.328431372549,0.003676470588235,54,0.015426470588235,0.25,2845.68382352941,303.189189189189,962.467532467532,13.404,5.68283783783784,2332.05882352941,2338.65196078431,11.3238529411765,0.006389705882353,480.833333333333,94.2881639972969,13.5052489240786,0.0625
04-APR-19,1750.25367647059,231,93.9611764705882,99.8267083333333,0.125333333333333,889,,30.1786764705882,38.0441176470588,12.9264705882353,0.031083333333333,11.1450367647059,13.5902205882353,4.26881617647059,3,80,26.3345588235294,963.335664335664,10.3420289855072,21.7352941176471,16.9509803921569,0.014705882352941,8.33333333333333,0.015253676470588,0.165441176470588,2845.87867647059,,963.335664335664,10.0036666666667,5.65217391304348,2330.73529411765,2337.08333333333,11.3174595588235,0.008099264705882,395.944444444444,94.2232895806602,13.5411377781724,0.102941176470588
05-APR-19,1753.44852941176,231.01,93.9716911764706,99.8593333333333,0.096142857142857,890,,30.3518382352941,37.9117647058824,12.8713235294118,0.030166666666667,11.1450367647059,13.5710294117647,4.27288235294118,7,80,24.7139705882353,960.760273972603,10.5608695652174,21.8382352941176,16.8676470588235,0.007352941176471,6.5,0.015680147058824,0.205882352941176,2832.69117647059,418.5,960.760273972603,11.846,5.66478260869565,2324.68292682927,2328.58536585366,11.3345404411765,0.005966911764706,413.181818181818,93.8790547121014,13.8780853136039,0.069852941176471
06-APR-19,1751.61029411765,231.01,93.9874264705882,99.8665,0.091181818181818,891,,30.3161764705882,38.2573529411765,12.8897058823529,0.030090909090909,11.1450367647059,0,4.27188970588235,5,80,23.9036764705882,960.898550724638,10.7073529411765,21.8333333333333,16.7254901960784,0.014705882352941,34,0.015334558823529,0.139705882352941,2839.82352941176,,960.898550724638,12.0896666666667,5.70132352941176,2318.78048780488,2328.75609756098,11.3309889705882,0.008224264705882,471.428571428571,93.8859379174703,14.2128847004146,0.0625
07-APR-19,1751.91544117647,231.01,94.0699632352941,99.8737692307692,0.085980769230769,892,,30.2466911764706,37.6985294117647,12.9558823529412,0.027576923076923,11.1450367647059,0,4.27297426470588,4,80,23.7117647058824,960.45,11.0367647058824,21.6878048780488,16.9121951219512,0.025735294117647,56.1666666666667,0.014944852941177,0.180147058823529,2843.78308823529,350.050847457627,960.45,13.2795,5.74,2329.21568627451,2335.9068627451,11.3350257352941,0.008003676470588,471.5,94.1742275742713,13.525968695917,0.088235294117647
08-APR-19,1752.78676470588,230.94,94.1586029411765,99.8681875,0.090541666666667,893,,30.3147058823529,38.5735294117647,12.7426470588235,0.028895833333333,11.1450367647059,0,4.27141544117647,8,80,25.2150735294118,962.014705882353,10.7028985507246,21.6764705882353,16.578431372549,0.014705882352941,25.25,0.015128676470588,0.150735294117647,2828.10294117647,342.783333333333,962.014705882353,12.9825,5.72231884057971,2334.01960784314,2336.51960784314,11.3328014705882,0.005599264705882,648.333333333333,94.2278917714614,13.5746104699856,0.110294117647059
09-APR-19,1750.10294117647,231.06,94.2405514705882,99.8679038461538,0.091442307692308,894,,30.2577205882353,37.797794117647,12.9301470588235,0.027730769230769,11.1450367647059,0,4.27365441176471,5,80,26.0360294117647,960.650684931507,10.3161764705882,21.7401960784314,17.0049019607843,0.007352941176471,6,0.015481617647059,0.161764705882353,2837.82720588235,,960.650684931507,10.8165,5.73397058823529,2321.21951219512,2323.92682926829,11.3360808823529,0.007878676470588,495,93.6689401807611,13.8232391029809,0.088235294117647
10-APR-19,1753.48897058824,231.04,94.2534558823529,99.8571951219512,0.097146341463415,895,,30.2977941176471,38.2463235294118,12.8566176470588,0.029512195121951,11.1450367647059,0,4.27287132352941,1,80,25.7055147058823,961.514492753623,10.995652173913,21.7609756097561,16.7941176470588,0.011029411764706,15,0.015198529411765,0.169117647058824,2840.0625,396.4,961.514492753623,12.978,5.69202898550725,2307.76699029126,2314.3932038835,11.3330661764706,0.005573529411765,539.875,93.2947689016174,14.0875464164958,0.073529411764706
11-APR-19,1750.16544117647,231,94.2254044117647,99.8812063492063,0.077730158730159,896,,30.3330882352941,38.1691176470588,12.8455882352941,0.026,11.1450367647059,13.5259558823529,4.275875,7,80,24.0209558823529,960.32,11.1086956521739,21.7951219512195,17.0196078431373,0.025735294117647,19.5714285714286,0.015955882352941,0.264705882352941,2832.72426470588,,960.32,11.7301428571428,5.78057971014493,2326.8137254902,2336.69117647059,11.3478492647059,0.005525735294118,451.333333333333,94.2111496440167,13.5375285912702,0.128676470588235
12-APR-19,1752.71323529412,231.02,94.2120955882353,99.8586590909091,0.096818181818182,897,,30.3408088235294,38.3382352941176,12.8786764705882,0.028068181818182,11.1450367647059,13.5300735294118,4.27076470588235,6,80,23.0400735294118,962.468085106383,10.4333333333333,21.6634146341463,16.5735294117647,0.033088235294118,33.2857142857143,0.015632352941177,0.1875,2835.22058823529,,962.468085106383,12.2721428571428,5.75391304347826,2331.02941176471,2334.55882352941,11.3257279411765,0.007231617647059,311.052631578947,94.1166207997284,13.5793507542299,0.091911764705882
13-APR-19,1746.0625,231.02,94.1604779411765,99.8711666666667,0.084888888888889,898,,30.3591911764706,37.9264705882353,12.8566176470588,0.028759259259259,11.1450367647059,0,4.27079779411765,2,80,23.1680147058824,959.986486486486,10.8808823529412,21.7941176470588,16.4607843137255,0.014705882352941,7.25,0.014992647058824,0.161764705882353,2838.26838235294,,959.986486486486,13.16175,5.70514705882353,2332.10784313725,2334.97549019608,11.3255882352941,0.005055147058824,262.25,94.1334185168265,13.5612760469557,0.091911764705882
14-APR-19,1748.25735294118,230.18,94.1713970588235,99.8641136363636,0.090636363636364,899,,30.1018382352941,36.9889705882353,13.1029411764706,0.028954545454546,11.1450367647059,0,4.26295955882353,2,80,23.9676470588235,963.41134751773,10.45,21.7598039215686,16.5343137254902,0.014705882352941,27.5,0.015448529411765,0.198529411764706,2871.44117647059,,963.41134751773,11.45725,5.72985294117647,2301.40776699029,2302.30582524272,11.3339044117647,0.008397058823529,441.705882352941,93.1554836161683,14.0629471289253,0.113970588235294
15-APR-19,1750.65073529412,231.1,94.1389705882353,99.8796,0.078083333333333,900,,29.8654411764706,36.5992647058824,12.9779411764706,0.026883333333333,11.1450367647059,0,4.28187867647059,7,80,24.3514705882353,960.369127516779,10.8264705882353,21.7024390243902,16.3823529411765,0.029411764705882,20.375,0.015893382352941,0.242647058823529,2896.09191176471,,960.369127516779,13.476125,5.80014705882353,2325.93137254902,2336.10294117647,11.3670992647059,0.006275735294118,462.692307692308,94.1446391199171,13.5621587804796,0.158088235294118
16-APR-19,1748.33088235294,231.18,94.1595955882353,99.872568627451,0.086254901960784,901,,29.8636029411765,37.3455882352941,13.0772058823529,0.028725490196078,11.1450367647059,0,4.27352573529412,0,80,25.0977941176471,961.944444444444,10.4385714285714,21.6911764705882,16.7254901960784,0.014705882352941,35.25,0.015580882352941,0.209558823529412,2886.41176470588,,961.944444444444,12.73625,5.76171428571429,2325.93137254902,2336.34803921569,11.3342867647059,0.006805147058824,484.5,94.1207129072308,13.5764530498517,0.088235294117647
17-APR-19,1751.56985294118,231.93,94.1299632352941,99.8753965517241,0.08648275862069,902,,29.8665441176471,37.0257352941176,12.9963235294118,0.02698275862069,11.1450367647059,0,4.28403676470588,6,80,25.3430147058824,961.859060402685,11.0014705882353,21.8823529411765,17.3970588235294,0.018382352941177,36.6,0.015253676470588,0.194852941176471,2890.30147058824,,961.859060402685,12.8858,5.74617647058824,2329.70731707317,2334.26829268293,11.3377169117647,0.006286764705882,514.9,93.7360761880533,13.7837771856105,0.106617647058824
18-APR-19,1749.80147058824,232.03,94.1230514705882,99.8671132075472,0.093037735849057,903,,29.8452205882353,37.2022058823529,12.985294117647,0.027584905660377,11.1450367647059,13.5472058823529,4.28044117647059,3,80,26.6011029411765,965.597122302158,10.6073529411765,21.7794117647059,16.9803921568627,0.011029411764706,6.33333333333333,0.014525735294118,0.117647058823529,2888.48529411765,,965.597122302158,12.385,5.73470588235294,2326.43902439024,2332,11.3177904411765,0.004176470588235,426.285714285714,93.6046295918567,13.8383774465707,0.066176470588235
19-APR-19,1752.90441176471,231.86,94.0916911764706,99.8715535714286,0.092553571428571,904,,29.9275735294118,36.8897058823529,13.0147058823529,0.027785714285714,11.1450367647059,13.5580514705882,4.27775735294118,8,80,26.7183823529412,965.105263157895,10.4044117647059,21.7303921568627,17.1421568627451,0.014705882352941,31.25,0.014676470588235,0.161764705882353,2888.62132352941,,965.105263157895,11.5475,5.71338235294118,2324.48780487805,2327.24390243902,11.3124338235294,0.004613970588235,359,93.4793938658765,14.0518551116809,0.077205882352941
20-APR-19,1754.33088235294,231.73,94.127169117647,99.8780158730159,0.086555555555556,905,,29.9143382352941,37.3713235294118,12.9264705882353,0.025825396825397,11.1450367647059,0,4.27892647058824,7,80,26.28125,965.911392405063,10.5588235294118,21.6764705882353,16.6617647058823,0.029411764705882,16.75,0.014367647058824,0.143382352941176,2886.88602941176,,965.911392405063,11.999625,5.68941176470588,2285.625,2300.84134615385,11.3208308823529,0.005794117647059,404.909090909091,92.4735108820551,14.887631476077,0.095588235294118
21-APR-19,1755.67647058824,231.93,94.0950367647059,99.8791052631579,0.085122807017544,906,,29.9488970588235,36.9485294117647,12.9963235294118,0.026859649122807,11.1450367647059,0,4.27646323529412,5,80,25.9720588235294,964.506944444444,10.6,21.7058823529412,16.6995073891626,0.011029411764706,18.3333333333333,0.014878676470588,0.169117647058824,2882.66544117647,,964.506944444444,10.522,5.66235294117647,2337.8431372549,2340.24509803922,11.3097536764706,0.004948529411765,430.333333333333,93.9760838529795,13.6008876602112,0.0625
22-APR-19,1743.42647058824,231.38,94.0936397058824,99.8797916666667,0.086020833333333,907,,29.875,36.8897058823529,13.0220588235294,0.026229166666667,11.1450367647059,0,4.27288235294118,16,80,24.9485294117647,962.220689655172,10.9220588235294,21.6813725490196,16.9705882352941,0.025735294117647,19.4285714285714,0.0155,0.213235294117647,2890.70955882353,,962.220689655172,12.8628571428571,5.65205882352941,2271.72248803828,2277.84688995215,11.3276875,0.007463235294118,419.75,91.6878230327063,14.8430392084429,0.099264705882353
23-APR-19,1755.24632352941,231.29,94.0552573529412,99.8716923076923,0.091673076923077,908,,29.8948529411765,36.6213235294118,13.0330882352941,0.027076923076923,11.1450367647059,0,4.27377573529412,2,80,24.1915441176471,959.691275167785,10.7855072463768,21.6536585365854,17.2146341463415,0.007352941176471,7,0.015477941176471,0.224264705882353,2886.66176470588,,959.691275167785,12.4525,5.63840579710145,2286.42512077295,2299.95169082126,11.3416801470588,0.007338235294118,471.846153846154,92.6128086865087,14.8405084058158,0.073529411764706
24-APR-19,1752.16544117647,232.12,94.0247058823529,99.8722307692308,0.090711538461539,909,,29.9444852941176,37.5919117647059,12.9191176470588,0.027269230769231,11.1450367647059,0,4.28626838235294,4,80,23.38125,959.232876712329,11.1492753623188,21.6323529411765,16.7254901960784,0.011029411764706,13.3333333333333,0.015856617647059,0.238970588235294,2874.00367647059,,959.232876712329,11.3386666666667,5.63405797101449,2339.16666666667,2342.05882352941,11.3481213235294,0.0055625,684.666666666667,93.9695030441301,13.6739406563093,0.121323529411765
25-APR-19,1751.35661764706,232.18,93.9670220588235,99.8805714285714,0.085357142857143,910,,29.9926470588235,37.3308823529412,12.9485294117647,0.025696428571429,11.1450367647059,0,4.28679779411765,6,80,23.7117647058824,961.21768707483,11.0735294117647,21.6829268292683,17.1170731707317,0.014705882352941,23.25,0.015632352941177,0.1875,2880.64338235294,,961.21768707483,11.93475,5.64941176470588,2325.21951219512,2327.58536585366,11.3489816176471,0.006580882352941,538.2,93.363852528142,13.8201842461578,0.128676470588235
26-APR-19,1754.90073529412,232.22,93.9915808823529,99.8736078431372,0.089352941176471,911,,29.9838235294118,37.1691176470588,13.0441176470588,0.026803921568628,11.1450367647059,0,4.28410661764706,5,80,23.6051470588235,961.228187919463,11.1260869565217,21.747572815534,16.343137254902,0.014705882352941,51.5,0.015183823529412,0.238970588235294,2880,,961.228187919463,11.07425,5.64710144927536,2333.23529411765,2339.33823529412,11.3349522058823,0.005463235294118,475.5,93.8199274111736,13.6245277403401,0.136029411764706
27-APR-19,1753.81617647059,232.21,93.9073529411765,99.873962962963,0.088925925925926,912,,30.0819852941176,37.6176470588235,12.9264705882353,0.027148148148148,11.1450367647059,0,4.28395220588235,11,80,23.8183823529412,961.111888111888,11.0823529411765,21.6292682926829,16.6862745098039,0.014705882352941,21.75,0.015246323529412,0.169117647058824,2867.17279411765,,961.111888111888,11.744,5.67044117647059,2317.85365853659,2327.19512195122,11.3339301470588,0.004628676470588,431.888888888889,93.3365412349166,13.9595651989985,0.136029411764706
28-APR-19,1754.72058823529,231.98,93.9511029411765,99.880431372549,0.086490196078431,913,,30.1511029411765,37.5404411764706,12.9816176470588,0.025470588235294,11.1450367647059,0,4.28062867647059,3,80,23.9463235294118,962.650684931507,11.0294117647059,21.5588235294118,16.3921568627451,0,,0.014738970588235,0.172794117647059,2856.11029411765,,962.650684931507,,5.64161764705882,2285.78947368421,2293.58851674641,11.3307794117647,0.00775,552.454545454545,92.0810786210695,15.1253082892092,0.099264705882353
29-APR-19,1752.875,231.86,93.9935661764706,99.8762941176471,0.08721568627451,914,,30.2992647058823,38.547794117647,12.8897058823529,0.02843137254902,11.1450367647059,0,4.27727205882353,1,80,24.4900735294118,961.578947368421,10.8442857142857,21.671568627451,16.5539215686274,0.011029411764706,10.6666666666667,0.014775735294118,0.191176470588235,2837.09926470588,,961.578947368421,12.0626666666667,5.69257142857143,2309.71014492754,2312.56038647343,11.3219007352941,0.004665441176471,496.142857142857,92.8895948461668,14.3269588835827,0.055147058823529
30-APR-19,1751.63235294118,231.55,94.0382352941176,99.8821489361702,0.083,915,,30.2966911764706,38.1470588235294,12.860294117647,0.028042553191489,11.1435147058824,0,4.27783455882353,5,80,25.1724264705882,962.286713286713,10.9117647058824,21.6519607843137,16.5294117647059,0.025735294117647,10.8333333333333,0.014720588235294,0.158088235294118,2837.20955882353,,962.286713286713,13.76,5.73617647058824,2274.97607655502,2283.46889952153,11.3329669117647,0.006838235294118,690,91.8466367768428,14.9855963297394,0.095588235294118
01-MAY-19,1755.86397058824,228.63,94.1714705882353,99.8774772727273,0.086636363636364,916,,30.2731617647059,38.1911764705882,12.9301470588235,0.027386363636364,11.140625,0,4.24638235294118,6,80,24.4047794117647,961.602739726027,10.2492957746479,21.7009803921569,16.6323529411765,0.003676470588235,81,0.015669117647059,0.246323529411765,2833.40073529412,,961.602739726027,12.004,5.79605633802817,2308.15533980583,2312.76699029126,11.3375036764706,0.004492647058824,606.666666666667,94.2111332871138,14.1124944336603,0.110294117647059
02-MAY-19,1748.17279411765,227.98,94.2804411764706,99.8762325581395,0.086255813953488,917,,30.2113970588235,37.7279411764706,12.922794117647,0.027976744186047,11.1385404411765,13.5494117647059,4.25533088235294,2,80,16.5790441176471,954.472324723247,11.1544117647059,21.6372549019608,16.2315270935961,0.011029411764706,16,0.016599264705882,0.286764705882353,2848.20220588235,,954.472324723247,12.988,5.83352941176471,2309.85294117647,2311.83823529412,11.4097830882353,0.004511029411765,357.636363636364,94.4418002898634,13.5389882274333,0.169117647058824
03-MAY-19,1752.25367647059,231.09,94.2896323529412,99.8880869565217,0.079492753623188,918,,29.9944852941176,36.6213235294118,13.1360294117647,0.02495652173913,11.1373161764706,0.144448529411765,4.28392647058824,10,80,16.8775735294118,954.498141263941,11.2695652173913,21.6960784313725,15.9803921568627,0.047794117647059,20,0.016143382352941,0.235294117647059,2890.82352941176,,954.498141263941,10.9782,5.78405797101449,2295.94202898551,2302.31884057971,11.4075808823529,0.006794117647059,292.809523809524,92.7879624086132,14.777678431298,0.143382352941176
04-MAY-19,1752.97426470588,230.56,94.4235294117647,99.8920769230769,0.075653846153846,919,,30.0507352941176,37.3492647058824,12.9411764705882,0.024717948717949,11.1373161764706,0,4.26777941176471,5,80,21.0463235294118,960.380952380952,10.930985915493,21.7647058823529,15.9901960784314,0,,0.014709558823529,0.143382352941176,2866.42647058824,,960.380952380952,,5.79323943661972,2292.17391304348,2300.65217391304,11.3446139705882,0.005474264705882,510.444444444444,92.9319209562205,14.3239557079994,0.066176470588235
05-MAY-19,1748.00735294118,231.04,94.3733455882353,99.89155,0.076366666666667,920,,30.0106617647059,37.7794117647059,12.9669117647059,0.024483333333333,11.1373161764706,0,4.26582720588235,11,80,25.4496323529412,962.418439716312,10.2955882352941,21.6878048780488,16.3333333333333,0.011029411764706,20.6666666666667,0.014639705882353,0.132352941176471,2867.32352941176,,962.418439716312,13.447,5.79602941176471,2331.56862745098,2338.0637254902,11.3121727941176,0.004742647058824,395,94.2489437753477,13.5246956097233,0.121323529411765
06-MAY-19,1750.60661764706,231.01,94.4023529411765,99.8903333333333,0.078921568627451,921,,30.0007352941176,38.2941176470588,12.8235294117647,0.023647058823529,11.1373161764706,0,4.26798529411765,2,80,26.7290441176471,962.178571428571,10.9941176470588,21.6341463414634,16.2634146341463,0.011029411764706,5.33333333333333,0.014617647058823,0.132352941176471,2864.61029411765,,962.178571428571,10.6166666666667,5.75279411764706,2298.40579710145,2306.01449275362,11.32475,0.005150735294118,324.076923076923,92.9670770572402,14.4580202182041,0.073529411764706
07-MAY-19,1746.13602941176,231.04,94.3623897058824,99.8878846153846,0.078980769230769,922,,30.1746323529412,38.922794117647,12.7205882352941,0.025961538461539,11.1373161764706,0,4.26597426470588,6,80,26.7183823529412,963.510638297872,10.1405797101449,21.656862745098,16.2303921568627,0.014705882352941,19.5,0.014735294117647,0.121323529411765,2832.3125,,963.510638297872,11.00075,5.80811594202899,2312.03883495146,2311.23786407767,11.3133272058823,0.005599264705882,486.111111111111,93.1663652477189,14.201450096872,0.055147058823529
08-MAY-19,1744.3125,231.05,94.2684558823529,99.8792340425532,0.08831914893617,923,,30.3283088235294,38.2058823529412,12.9448529411765,0.026510638297872,11.1373161764706,0,4.26638970588235,4,80,27.2514705882353,963.342857142857,10.0352941176471,21.7121951219512,16.2794117647059,0.007352941176471,44.5,0.015275735294118,0.194852941176471,2831.34558823529,355.389830508475,963.342857142857,11.2465,5.77176470588235,2273.58851674641,2278.11004784689,11.3157977941176,0.006430147058824,418.545454545455,91.828990428111,14.812547294552,0.099264705882353
09-MAY-19,1745.66911764706,230.88,94.1752573529412,99.8867777777778,0.083603174603175,924,,30.3290441176471,38.8125,12.8088235294118,0.023825396825397,11.1373161764706,13.5395955882353,4.26694485294118,7,80,28.0970588235294,962.783216783217,9.67222222222222,21.6225490196078,16.2990196078431,0,,0.015371323529412,0.183823529411765,2827.72058823529,,962.783216783217,,5.8,2314.29268292683,2320.82926829268,11.3198345588235,0.006959558823529,505.4,93.6170173301535,14.0856185096939,0.066176470588235
10-MAY-19,1751.24264705882,230.72,94.1754411764706,99.883875,0.081708333333333,925,,30.3849264705882,38.0992647058824,12.9117647058824,0.0256875,11.1373161764706,13.5358088235294,4.26222794117647,5,80,27.3900735294118,960.241134751773,10.836231884058,21.6911764705882,16.9362745098039,0.011029411764706,37.3333333333333,0.016051470588235,0.327205882352941,2826.3125,,960.241134751773,10.709,5.78855072463768,2312.68292682927,2318.21951219512,11.3197904411765,0.003444852941176,365,93.5794326026906,13.8346908199337,0.095588235294118
11-MAY-19,1747.54411764706,231.09,94.1154779411765,99.8869137931034,0.081034482758621,926,,30.3955882352941,38.797794117647,12.7463235294118,0.02551724137931,11.1373161764706,0,4.27245588235294,8,80,25.9400735294118,961.700729927007,10.6492753623188,21.8235294117647,16.6372549019608,0.022058823529412,15,0.015452205882353,0.202205882352941,2819.27205882353,,961.700729927007,11.3635,5.67159420289855,2295.41062801932,2298.74396135266,11.3392683823529,0.005823529411765,510.666666666667,92.6422841835784,14.3537630680539,0.106617647058824
12-MAY-19,1741.63602941176,230.23,94.1370955882353,99.8819811320755,0.082528301886793,927,,30.4654411764706,38.9080882352941,12.8272058823529,0.025528301886793,11.1373161764706,0,4.25659558823529,3,80,26.5797794117647,963.833333333333,10.2632352941176,21.8921568627451,16.2696078431373,0.014705882352941,12.25,0.015044117647059,0.231617647058824,2813.88602941176,326.765550239234,963.833333333333,10.72675,5.80073529411765,2314.09756097561,2318.0487804878,11.3137941176471,0.004636029411765,755,93.7721024947616,13.704452585724,0.066176470588235
13-MAY-19,1746.72058823529,231.06,94.094375,99.8800377358491,0.08277358490566,928,,30.4014705882353,38.6360294117647,12.7830882352941,0.025943396226415,11.1373161764706,0,4.26586397058824,6,80,26.9102941176471,962.248322147651,10.2410256410256,21.8039215686274,16.5196078431373,0.014705882352941,7.75,0.0156875,0.235294117647059,2817.6875,,962.248322147651,12.22225,5.73282051282051,2303.78640776699,2313.49514563107,11.3121470588235,0.006040441176471,348.571428571429,93.2484773941133,14.1889730216575,0.099264705882353
14-MAY-19,1750.07720588235,231.02,94.1289705882353,99.8773137254902,0.083647058823529,929,,30.4422794117647,39.0992647058824,12.75,0.025254901960784,11.1374154411765,0,4.266625,8,80,27.6033088235294,965.237410071942,10.1631578947368,21.7254901960784,16.5392156862745,0.014705882352941,13,0.015018382352941,0.169117647058824,2809.82720588235,,965.237410071942,12.65525,5.72763157894737,2294.73429951691,2304.34782608696,11.3181580882353,0.009055147058824,509.133333333333,92.8966682966989,14.6252387949951,0.058823529411765
15-MAY-19,1741.5,230.95,94.1183823529412,99.8791607142857,0.084053571428571,930,,30.5823529411765,38.6507352941176,12.8492647058824,0.026571428571429,11.1375,0,4.26308455882353,7,80,27.7525735294118,963.206896551724,9.80526315789474,21.7009803921569,16.5098039215686,0.011029411764706,15,0.014930147058824,0.161764705882353,2806.88602941176,,963.206896551724,11.2353333333333,5.89578947368421,2310.14563106796,2309.92718446602,11.3038566176471,0.006606617647059,345,93.148607261916,13.9494658198654,0.058823529411765
16-MAY-19,1749.93382352941,231.04,94.1170220588235,99.853027027027,0.104351351351351,931,,30.4790441176471,39.1580882352941,12.8529411764706,0.028945945945946,11.1375,13.5272794117647,4.26472058823529,1,80,27.9231617647059,965.055555555556,10.612962962963,21.8146341463415,16.2352941176471,0.014705882352941,11.75,0.014341911764706,0.143382352941176,2811.01838235294,408.166666666667,965.055555555556,11.1035,5.86648148148148,2300.53398058252,2308.37378640777,11.3091323529412,0.007621323529412,535.090909090909,93.050913822126,14.3231900501346,0.073529411764706
17-MAY-19,1749.65073529412,231.03,94.0819485294118,99.8797666666667,0.081316666666667,932,,30.4775735294118,38.6433823529412,12.8382352941176,0.02615,11.1375,13.5340808823529,4.26502205882353,5,80,26.6970588235294,963.48,10.0794117647059,21.5833333333333,16.671568627451,0.014705882352941,24.3333333333333,0.014643382352941,0.136029411764706,2814.52205882353,,963.48,12.018,5.80176470588235,2278.99038461538,2282.93269230769,11.3099963235294,0.005080882352941,501.25,92.0297608716431,14.7205371067848,0.073529411764706
18-MAY-19,1743.93382352941,231.01,94.0828308823529,99.8809827586207,0.082068965517241,933,,30.3540441176471,37.5661764705882,13.0257352941176,0.025793103448276,11.1375,0,4.26410661764706,6,80,26.1852941176471,964.042553191489,9.99487179487179,21.747572815534,16.6764705882353,0.007352941176471,99,0.014165441176471,0.102941176470588,2845.68014705882,,964.042553191489,16.1945,5.83205128205128,2326.61764705882,2329.41176470588,11.3080036764706,0.005694852941176,639,93.9107456359873,13.6119732839327,0.066176470588235
19-MAY-19,1741.09926470588,230,94.0170955882353,99.8748113207547,0.08688679245283,934,,30.2496323529412,38.7830882352941,12.7830882352941,0.026283018867924,11.1375,0,4.25523529411765,4,80,26.7930147058824,962.786666666667,9.98181818181818,21.7941176470588,16.2009803921569,0.018382352941177,30.2,0.014716911764706,0.154411764705882,2837.08823529412,,962.786666666667,11.7294,5.91522727272727,2285.12077294686,2288.6231884058,11.3182279411765,0.005275735294118,482.666666666667,92.6723171653204,14.4647324147312,0.088235294117647
20-MAY-19,1732.13602941176,229.93,94.0193014705882,99.87414,0.08838,935,,30.3334558823529,38.5147058823529,12.8676470588235,0.02694,11.1375,0,4.25279779411765,2,80,27.3900735294118,963.612676056338,10.2024390243902,21.8578431372549,16.4019607843137,0.036764705882353,18.6,0.014838235294118,0.220588235294118,2818.98529411765,,963.612676056338,12.0844,5.86487804878049,2287.33009708738,2297.96116504854,11.3112169117647,0.003977941176471,282.545454545455,93.0775500698408,14.074211026644,0.058823529411765
21-MAY-19,1745.99632352941,230.48,94.0019117647059,99.877380952381,0.087452380952381,936,,30.3753676470588,38.125,12.9191176470588,0.026142857142857,11.1375,0,4.26059926470588,10,80,26.6117647058823,962.587412587413,10.1418604651163,21.7745098039216,16.4754901960784,0,,0.015213235294118,0.143382352941176,2826.95955882353,,962.587412587413,,5.84162790697674,2323.52941176471,2331.69117647059,11.3181433823529,0.006709558823529,324.882352941176,94.2200287881411,13.4965485029591,0.121323529411765
22-MAY-19,1745.88602941176,231.03,93.9916544117647,99.8725762711864,0.089881355932203,937,,30.2194852941176,37.172794117647,12.9044117647059,0.025779661016949,11.1375,0,4.26725735294118,9,80,26.8996323529412,965.384105960265,9.89767441860465,21.7009803921569,16.2941176470588,0.007352941176471,8,0.014470588235294,0.180147058823529,2858.37867647059,,965.384105960265,16.98,5.87162790697674,2324.70588235294,2330.44117647059,11.3198308823529,0.005886029411765,403.636363636364,93.9469598131049,13.6217898755778,0.150735294117647
23-MAY-19,1746.15073529412,231,94.0082720588235,99.871152173913,0.09245652173913,938,,30.0941176470588,37.9632352941176,12.8713235294118,0.027326086956522,11.1376470588235,13.5363235294118,4.26387132352941,8,80,28.2110294117647,964.006944444444,10.0073170731707,21.8088235294118,16.1862745098039,0.011029411764706,75.6666666666667,0.014577205882353,0.139705882352941,2857.01102941176,,964.006944444444,12.997,5.92243902439024,2312.08737864078,2311.69902912621,11.3072867647059,0.003525735294118,265.833333333333,93.2014942050399,13.9892042921855,0.106617647058824
24-MAY-19,1746.90808823529,231.03,94.0494117647059,99.8726382978723,0.090191489361702,939,,30.0040441176471,37.3308823529412,12.9007352941176,0.028021276595745,11.1378676470588,13.5297058823529,4.26398161764706,12,80,28.6161764705882,967.151724137931,9.36,21.8676470588235,16.0980392156863,0.022058823529412,27.3333333333333,0.013768382352941,0.080882352941177,2865.65073529412,,967.151724137931,13.797,5.89244444444444,2302.76699029126,2311.55339805825,11.3056397058824,0.004720588235294,455.571428571429,93.185537736728,14.0605004361536,0.069852941176471
25-MAY-19,1747.53676470588,231.02,94.0836397058824,99.8774909090909,0.088727272727273,940,,29.9963235294118,37.9154411764706,12.9191176470588,0.027581818181818,11.1378676470588,0,4.26289338235294,7,80,28.1044117647059,967.369426751592,9.50277777777778,21.7107843137255,16.4264705882353,0.007352941176471,17.5,0.013761029411765,0.106617647058824,2862.18382352941,,967.369426751592,11.1285,5.77305555555556,2300.04854368932,2309.92718446602,11.3022022058823,0.004985294117647,712.6,93.1219956781601,14.1787520692997,0.099264705882353
26-MAY-19,1747.28676470588,229.96,94.070625,99.8784716981132,0.085,941,,29.9779411764706,38.4117647058824,12.8970588235294,0.026528301886793,11.1378676470588,0,4.25175367647059,7,80,34.1176470588235,967.771241830065,9.18837209302326,21.7696078431373,16.4117647058823,0.011029411764706,32.3333333333333,0.014411764705882,0.150735294117647,2858.01102941176,,967.771241830065,15.9843333333333,5.88558139534884,2320.09803921569,2325.93137254902,11.3029522058823,0.004003676470588,573.2,94.1985860129234,13.518732782171,0.077205882352941
27-MAY-19,1747.90073529412,229.63,94.120625,99.8820655737705,0.083967213114754,942,,30.0566176470588,37.5625,12.9411764705882,0.025901639344262,11.1378676470588,0,4.25658823529412,3,80,33.6698529411765,964.14375,10.565,21.7745098039216,16.6764705882353,0.014705882352941,17.75,0.015790441176471,0.1875,2864.84558823529,,964.14375,13.09,5.739,2284.10628019324,2288.09178743961,11.3385257352941,0.006198529411765,537.25,92.7988740805053,14.3282211176087,0.110294117647059
