Repository: mohamed1249/Upwork-Projects

File: Dubai 1/L3 Cell Analysis Detail.csv (part 8 of 20)
Date,Metal Tapped 7 Dy Run (kg/pd),Amperage (kA),Curr Eff 7 Dy Running (%),Aluminium (%),Iron (%),Cell Age (days),Cell Restart Age (days),BFT (sec),UF (min),UF_NO (no),Silicon (%),Base RSP (µΩ),Nett Sp Engy 7 Dy Run (kWh/kg Al),Nett Volts Per Pot (V),Anode Problems (No),Anode Shift Life (shifts),AlF3 Cons (kg AlF3/pd),Bath Temp (°C),Excess AlF3 (%),Metal Ht Bef Tap (cm),Bath Ht Bef Tap (cm),AE Freq (AE/pd),AE Duration (secs),Noise Volts (V),Noise Act (No/pd),Alumina Dumps (No/pd),Lining Drop (mV),Bath Temp (°C),AEV (V),SPAR,Call Wt (kg),Cruce Wt (kg),Sm RES (µΩ),TRSP (µΩ),TRSP TIME (min),Current Effeciency (%),Net Specific Energy (kWh/kg Al),NAE Freq (AE/pd)
28-MAY-19,1745.51470588235,228.67,94.0986397058824,99.87988,0.08716,943,,30.0488970588235,38.8161764705882,12.9705882352941,0.0278,11.1379669117647,0,4.24231617647059,3,80,28.275,960.569444444444,10.721568627451,21.8627450980392,16.6176470588235,0.025735294117647,21.1428571428571,0.016867647058824,0.283088235294118,2859.59191176471,,960.569444444444,15.1778571428571,5.69,2293.31707317073,2301.48780487805,11.3315330882353,0.007341911764706,369.266666666667,93.7348635060283,13.9039989901415,0.132352941176471
29-MAY-19,1744.70220588235,228.74,94.1881985294118,99.8949423076923,0.074307692307692,944,,29.9970588235294,37.4338235294118,12.9595588235294,0.025980769230769,11.1380514705882,0,4.24877573529412,10,80,26.0893382352941,959.598591549296,11.1804347826087,21.7549019607843,16.8235294117647,0.007352941176471,12,0.017330882352941,0.301470588235294,2874.25735294118,,959.598591549296,12.939,5.60717391304348,2307.35294117647,2313.43137254902,11.3525588235294,0.007466911764706,273.608695652174,94.192466563973,13.4739912856707,0.117647058823529
30-MAY-19,1741.43382352941,229.07,94.1245220588235,99.8916612903226,0.077790322580645,945,,29.9742647058823,37.4375,12.9007352941176,0.024161290322581,11.1380514705882,0,4.25614338235294,10,80,24.3194852941176,957.228187919463,11.7390243902439,21.7696078431373,16.7647058823529,0.033088235294118,14,0.017272058823529,0.327205882352941,2869.62132352941,,957.228187919463,11.719125,5.66487804878049,2308.57843137255,2315.58823529412,11.3697977941176,0.006503676470588,233.347826086957,94.14487494129,13.5329997322329,0.150735294117647
31-MAY-19,1739.82352941176,228.97,94.1581985294118,99.8880754716981,0.081188679245283,946,,30.0838235294118,37.7132352941176,12.9485294117647,0.025358490566038,11.1380514705882,0,4.25194117647059,6,80,23.7224264705882,955.907284768212,11.2153846153846,21.7990196078431,16.6666666666667,0.014705882352941,14.5,0.016819852941177,0.220588235294118,2860.05147058824,,955.907284768212,11.1935,5.59666666666667,2285.38834951456,2292.23300970874,11.3525551470588,0.006231617647059,227.5,93.2356162770303,14.011421945239,0.069852941176471
01-JUN-19,1737.73529411765,228.85,94.172794117647,99.894375,0.0758,947,,30.1617647058823,37.9632352941176,12.9632352941176,0.025275,11.1380514705882,0,4.25484926470588,3,80,23.5305147058824,955.695945945946,11.8138888888889,21.9268292682927,16.4411764705882,0.007352941176471,11,0.016602941176471,0.242647058823529,2852.73897058824,,955.695945945946,11.65,5.63722222222222,2303.1862745098,2313.50490196078,11.375481617647,0.008040441176471,272.793103448276,94.1489499669466,13.4896746163039,0.073529411764706
02-JUN-19,1736.83455882353,229.18,94.1682352941176,99.8913846153846,0.077179487179487,948,,30.2452205882353,38.5698529411765,12.8345588235294,0.025179487179487,11.1380514705882,0,4.26027205882353,1,80,22.5922794117647,955.503597122302,12.1918918918919,21.8676470588235,16.6421568627451,0.025735294117647,20.1666666666667,0.016647058823529,0.268382352941176,2832.83823529412,,955.503597122302,11.6843333333333,5.48891891891892,2293.46341463415,2302,11.3827830882353,0.007485294117647,303.095238095238,93.5462717535969,13.9826333756512,0.088235294117647
03-JUN-19,1734.125,228,94.1168382352941,99.8881034482759,0.080293103448276,949,,30.3397058823529,38.3014705882353,12.9044117647059,0.025137931034483,11.1380514705882,0,4.24723161764706,10,80,20.6944852941176,955.987012987013,12.4487804878049,21.7892156862745,16.8725490196078,0.022058823529412,10.3333333333333,0.017503676470588,0.3125,2823.19117647059,,955.987012987013,11.6613333333333,5.59536585365854,2301.42156862745,2306.20098039216,11.3742904411765,0.006386029411765,304.555555555556,94.2015937765772,13.5397113623753,0.077205882352941
04-JUN-19,1735.01470588235,228.73,94.1605882352941,99.8925245901639,0.077065573770492,950,,30.3466911764706,37.8088235294118,12.9411764705882,0.024688524590164,11.1380514705882,0,4.25587132352941,2,80,19.5643382352941,956.280575539568,12.3128205128205,21.843137254902,16.7647058823529,0.014705882352941,33.75,0.018106617647059,0.371323529411765,2833.66176470588,,956.280575539568,12.55125,5.57179487179487,2272.85024154589,2276.69082125604,11.3896360294118,0.009477941176471,309.44,92.701420634499,14.7360915393784,0.091911764705882
05-JUN-19,1734.48161764706,228.84,94.127169117647,99.8843392857143,0.082482142857143,951,,30.2246323529412,38.1397058823529,12.875,0.025857142857143,11.1380514705882,0,4.25334558823529,8,80,13.4658088235294,956.157534246575,12.8475,21.8975609756098,16.4829268292683,0.011029411764706,10,0.017084558823529,0.305147058823529,2845.27573529412,,956.157534246575,11.904,5.56625,2307.89215686275,2315.09803921569,11.3685514705882,0.009154411764706,287.75,94.2187236607017,13.4743913869153,0.110294117647059
06-JUN-19,1735.92647058824,229.98,94.1528676470588,99.8712916666667,0.094541666666667,952,,30.3455882352941,38.7389705882353,12.8014705882353,0.027416666666667,11.1380514705882,13.4870955882353,4.26230882352941,13,80,12.4955882352941,960.164285714286,11.8714285714286,21.8186274509804,16.6764705882353,0.018382352941177,32,0.016731617647059,0.261029411764706,2825.07720588235,,960.164285714286,13.6805,5.6252380952381,2306.68292682927,2317.90243902439,11.3534338235294,0.010621323529412,450.315789473684,93.8664807438693,13.669734557403,0.132352941176471
07-JUN-19,1736.49264705882,230.04,94.1213970588235,99.8841320754717,0.084943396226415,953,,30.3242647058824,39.1801470588235,12.7279411764706,0.024792452830189,11.1380514705882,13.4966911764706,4.26068382352941,8,80,18.0397058823529,961.746478873239,11.3808510638298,21.7745098039216,16.5,0.007352941176471,12.5,0.015444852941177,0.139705882352941,2823.20955882353,,961.746478873239,11.722,5.71617021276596,2242.28571428571,2256.92857142857,11.3406397058824,0.009121323529412,450.8125,91.3726313614307,15.7276789459486,0.080882352941177
08-JUN-19,1739.13970588235,230.03,94.1942647058824,99.8739756097561,0.092341463414634,954,,30.3474264705882,39.9007352941176,12.7426470588235,0.028048780487805,11.1380514705882,0,4.25813235294118,9,80,21.0783088235294,963.349315068493,11.0023809523809,21.843137254902,16.4607843137255,0.007352941176471,6.5,0.015419117647059,0.150735294117647,2817.83455882353,,963.349315068493,10.316,5.64142857142857,2307.31707317073,2312.60975609756,11.3307022058823,0.005389705882353,328.538461538462,93.6317900539163,13.8778588074448,0.058823529411765
09-JUN-19,1739.36029411765,230.02,94.1580882352941,99.8900892857143,0.078428571428571,955,,30.6584558823529,43.4889705882353,12.4632352941176,0.026339285714286,11.1380514705882,0,4.25529411764706,7,80,27.2727941176471,965.271428571429,10.3555555555555,21.9317073170732,16.3725490196078,0.011029411764706,16,0.014433823529412,0.128676470588235,2751.34191176471,,965.271428571429,13.062,5.71822222222222,2220.6103286385,2228.52112676056,11.3187647058824,0.007849264705882,548.727272727273,90.2323510272041,16.1177310070581,0.047794117647059
10-JUN-19,1739.99632352941,228.94,94.1384926470588,99.8589583333333,0.103875,956,,30.8992647058824,42.5147058823529,12.5183823529412,0.029958333333333,11.1380367647059,0,4.24088602941176,4,80,29.9595588235294,965.390410958904,10.1771428571428,21.7777777777778,16.9019607843137,0.003676470588235,6,0.014529411764706,0.158088235294118,2744.00735294118,323.166666666667,965.390410958904,12.192,5.63285714285714,2271.59420289855,2278.71980676329,11.3026139705882,0.006544117647059,485.363636363636,92.6977129133072,14.8425463043105,0.0625
11-JUN-19,1740.66176470588,228.94,94.1605514705882,99.8788076923077,0.087211538461539,957,,30.6779411764706,39.3308823529412,12.6691176470588,0.027288461538462,11.1381507352941,0,4.24548161764706,2,80,28.2643382352941,964.418918918919,10.5512820512821,21.7696078431373,16.8529411764706,0.011029411764706,16.5,0.015268382352941,0.194852941176471,2797.95588235294,385.5,964.418918918919,12.8775,5.6525641025641,2310.29411764706,2312.69607843137,11.3308382352941,0.0083125,541.666666666667,94.0815023283652,13.5149367698589,0.077205882352941
12-JUN-19,1740.31985294118,228.65,94.1550367647059,99.8810833333333,0.087866666666667,958,,30.5022058823529,39.4191176470588,12.6985294117647,0.025633333333333,11.1382352941176,0,4.24400367647059,9,80,23.8290441176471,961.237762237762,10.625641025641,21.8970588235294,16.4852941176471,0.003676470588235,159,0.015834558823529,0.213235294117647,2810.06985294118,,961.237762237762,15.042,5.64717948717949,2286.31067961165,2285.82524271845,11.3369632352941,0.006606617647059,441.25,93.1055099153997,14.040713097674,0.106617647058824
13-JUN-19,1737.48529411765,228.54,94.084669117647,99.8291363636364,0.132863636363636,959,,30.5621323529412,39.8014705882353,12.8345588235294,0.033954545454545,11.1382352941176,13.4919117647059,4.24170220588235,6,80,21.9952205882353,960.956834532374,10.2473684210526,21.906862745098,16.5833333333333,0.003676470588235,17,0.016003676470588,0.25,2800.6875,292.567164179104,960.956834532374,13.08,5.71552631578947,2299.21951219512,2299.73170731707,11.3351838235294,0.005856617647059,410.384615384615,93.7162093201289,13.5794251716181,0.080882352941177
14-JUN-19,1736.98161764706,229.12,94.1116544117647,99.8848133333333,0.081906666666667,960,,30.6639705882353,40.6691176470588,12.5992647058824,0.024773333333333,11.1382352941176,13.4752941176471,4.25175735294118,14,80,21.8566176470588,961.664473684211,10.825641025641,21.7205882352941,16.6470588235294,0.011029411764706,18,0.015900735294118,0.161764705882353,2787.59191176471,331.342342342342,961.664473684211,11.984,5.56820512820513,2299.36274509804,2317.20588235294,11.3444926470588,0.005713235294118,349.166666666667,94.1917287931439,13.4690462131493,0.102941176470588
15-JUN-19,1737.38970588235,230.05,94.1309926470588,99.8822586206896,0.08598275862069,961,,30.6970588235294,39.8345588235294,12.6654411764706,0.024896551724138,11.1382352941176,0,4.25948529411765,11,80,21.8672794117647,963.066225165563,10.6681818181818,21.7009803921569,16.4264705882353,0.003676470588235,3,0.015459558823529,0.180147058823529,2788.23897058824,,963.066225165563,7.784,5.69454545454545,2230.18957345972,2247.70142180095,11.3344816176471,0.005735294117647,390.909090909091,90.9939244003685,16.3045052814561,0.073529411764706
16-JUN-19,1737.08118081181,230.03,94.1140959409594,99.8794915254237,0.088016949152542,962,,30.7321033210332,39.7859778597786,12.7047970479705,0.026118644067797,11.1360774907749,0,4.25446125461255,11,80,22.440221402214,964.443661971831,10.4390243902439,21.8325123152709,16.5147058823529,0.007380073800738,27,0.015158671586716,0.202952029520295,2788.51291512915,,964.443661971831,14.598,5.71609756097561,2302.1568627451,2305.29411764706,11.3141291512915,0.003619926199262,369,93.3355981340726,13.9024504582602,0.129151291512915
17-JUN-19,1734.80073800738,230.05,94.0657195571956,99.87708,0.08704,963,,30.6062730627306,39.6715867158672,12.8487084870849,0.02664,11.1361623616236,0,4.25136162361624,9,80,24.3878228782288,966.931972789116,9.48292682926829,21.9117647058823,16.320197044335,0.007380073800738,17.5,0.014638376383764,0.158671586715867,2797.94464944649,,966.931972789116,11.006,5.73463414634146,2282.08737864078,2288.54368932039,11.2999225092251,0.004239852398524,404.125,92.648956962573,14.3025697899031,0.092250922509225
18-JUN-19,1731.35055350554,230.05,93.9633579335793,99.8722727272727,0.091272727272727,964,,30.4428044280443,39.0553505535055,12.7490774907749,0.025386363636364,11.1361623616236,0,4.25612546125461,7,80,26.6564575645756,966.839160839161,10.2871794871795,21.6650485436893,16.7205882352941,0.007380073800738,91.5,0.015276752767528,0.199261992619926,2821.12546125461,,966.839160839161,14.6405,5.77384615384615,2302.14634146341,2300.9756097561,11.3203394833948,0.004,579.6,93.150628749204,14.0640422095069,0.077490774907749
19-JUN-19,1722.27306273063,230.01,94.0117343173432,99.8853454545454,0.081890909090909,965,,30.2874538745387,38.8966789667897,12.8118081180812,0.025054545454546,11.1361623616236,0,4.25184501845018,6,80,28.7538745387454,967.8,9.34390243902439,21.8177339901478,16.743842364532,0.029520295202952,17.5,0.015594095940959,0.206642066420664,2834.56457564576,,967.8,12.63575,5.82463414634146,2297.07317073171,2296.63414634146,11.303963099631,0.004247232472325,465.571428571429,92.9918499803989,14.2249037020816,0.121771217712177
20-JUN-19,1734.29520295203,230.09,93.9773431734317,99.8847592592593,0.083944444444444,966,,30.1929889298893,39.0221402214022,12.8523985239852,0.023962962962963,11.1361623616236,13.509520295203,4.25294095940959,5,80,30.1985239852399,966.668831168831,9.655,21.9211822660098,16.8866995073892,0.040590405904059,15.2222222222222,0.015306273062731,0.22140221402214,2845.49446494465,,966.668831168831,11.6028888888889,5.689,2304.70588235294,2306.76470588235,11.3042435424354,0.005354243542435,646.333333333333,93.3711898564877,13.8069891970141,0.180811808118081
21-JUN-19,1739.72693726937,230.02,93.9055719557196,99.8793333333333,0.085921568627451,967,,30.1741697416974,39.8081180811808,12.7269372693727,0.024313725490196,11.1361623616236,13.530258302583,4.2559667896679,5,80,32.1782287822878,967.888888888889,9.56666666666667,21.8866995073892,16.7044334975369,0.029520295202952,19,0.015132841328413,0.177121771217712,2833.49815498155,,967.888888888889,12.2664285714286,5.71333333333333,2294.14634146341,2299.14634146341,11.3217306273063,0.005981549815498,585.25,93.0915463769729,14.087494584913,0.125461254612546
22-JUN-19,1733.64575645756,230.05,93.8843911439114,99.8913333333333,0.077156862745098,968,,30.2911439114391,40.0258302583026,12.6715867158672,0.024411764705882,11.1361623616236,0,4.25625461254613,7,80,31.5254612546125,967.261437908497,10.4578947368421,21.7794117647059,16.6911764705882,0.022140221402214,36.75,0.0149963099631,0.210332103321033,2825.73062730627,,967.261437908497,12.1625,5.60263157894737,2310.93137254902,2327.37745098039,11.3206273062731,0.015837638376384,591.214285714286,94.2210954056896,13.4695727471186,0.14760147601476
23-JUN-19,1741.0147601476,230.04,93.9735424354244,99.8563846153846,0.105807692307692,969,,30.3206642066421,39.2583025830258,12.7564575645756,0.026230769230769,11.1361623616236,0,4.25765313653137,3,80,38.0210332103321,968.06711409396,10.1088888888889,21.743842364532,16.6995073891626,0.007380073800738,85,0.016011070110701,0.202952029520295,2823.37269372694,,968.06711409396,14.376,5.71511111111111,2266.47342995169,2272.19512195122,11.3273210332103,0.005586715867159,466.8,92.2769986009681,15.5447940232662,0.11070110701107
24-JUN-19,1735.28782287823,230.05,93.9835793357933,99.8910547945205,0.074753424657534,970,,30.2959409594096,38.4464944649446,12.7749077490775,0.023794520547945,11.1361623616236,0,4.2539889298893,11,80,38.1173431734317,965.796178343949,9.58604651162791,21.8571428571429,17.3546798029557,0.007380073800738,28.5,0.016546125461255,0.265682656826568,2838.33579335793,,965.796178343949,13.3425,5.67372093023256,2324.0099009901,2334.0099009901,11.3118339483395,0.003062730627306,277.777777777778,94.4912451888695,13.4863293745435,0.118081180811808
25-JUN-19,1738.78228782288,230.03,94.0142435424354,99.8879259259259,0.079314814814815,971,,30.1612546125461,38.719557195572,12.8450184501845,0.025185185185185,11.1361623616236,0,4.25777121771218,6,80,35.9878228782288,965.205298013245,9.71081081081081,21.8669950738916,16.8423645320197,0.003690036900369,9,0.016667896678967,0.214022140221402,2845.10332103321,,965.205298013245,10.843,5.73540540540541,2280.14563106796,2287.5,11.3286420664207,0.004553505535055,308,92.6135483088401,14.5675974660989,0.107011070110701
26-JUN-19,1732.44649446494,230.01,93.9945387453874,99.8848727272727,0.078418181818182,972,,30.1132841328413,38.6494464944649,12.8819188191882,0.024090909090909,11.1361623616236,0,4.25871955719557,3,80,33.8690036900369,961.930379746835,11.4105263157895,21.7745098039216,17.3186274509804,0.033210332103321,36.75,0.017258302583026,0.339483394833948,2856.14391143911,,961.930379746835,11.1735,5.59105263157895,2293.93203883495,2298.83495145631,11.3333136531365,0.006188191881919,375.642857142857,93.0809616656022,14.4345505884859,0.154981549815498
27-JUN-19,1728.15867158672,230.01,94.0355350553506,99.8875306122449,0.077510204081633,973,,30.2243542435424,38.8560885608856,12.9077490774908,0.024530612244898,11.1361623616236,0,4.25877859778598,7,80,31.4933579335793,962.474452554745,11.3644444444444,21.7352941176471,17.0492610837438,0.025830258302583,23.1428571428571,0.017162361623616,0.287822878228782,2845.31365313653,,962.474452554745,11.5065714285714,5.56755555555556,2312.70935960591,2317.14285714286,11.333815498155,0.005767527675277,438.181818181818,93.8222578018504,13.5895701556094,0.125461254612546
28-JUN-19,1742.07011070111,230.03,94.0359409594096,99.8939137931034,0.075379310344828,974,,30.2284132841328,38.2656826568266,12.8634686346863,0.022896551724138,11.1361623616236,0,4.26171217712177,2,80,30.1771217712177,959.587096774194,11.5767441860465,21.8226600985222,17.2610837438424,0.033210332103321,17.7142857142857,0.017546125461255,0.309963099630996,2845.51291512915,,959.587096774194,11.6028571428571,5.5753488372093,2292.68292682927,2301.07317073171,11.3455350553506,0.005771217712177,414.272727272727,93.1630825179177,14.4535036203672,0.103321033210332
29-JUN-19,1730.10332103321,230.01,94.0307749077491,99.8882372881356,0.077932203389831,975,,30.1708487084871,37.8671586715867,12.9151291512915,0.023203389830509,11.1361623616236,0,4.26028044280443,2,80,29.2140221402214,960.079136690647,11.2866666666667,21.7931034482759,16.8423645320197,0.014760147601476,18.3333333333333,0.018029520295203,0.261992619926199,2857.73431734317,,960.079136690647,11.0523333333333,5.44866666666667,2278.15533980583,2290.75242718447,11.3404354243542,0.004841328413284,314.5,92.7553093207432,13.97251208436,0.132841328413284
30-JUN-19,1741.36900369004,230.03,94.000516605166,99.8804259259259,0.083351851851852,976,,30.2236162361624,37.7416974169742,12.9114391143911,0.023648148148148,11.1362361623616,0,4.26328782287823,3,80,28.9250922509225,959.356643356643,12.3205128205128,21.8405797101449,17.078431372549,0.011070110701107,9.33333333333333,0.017575645756458,0.309963099630996,2853.80073800738,,959.356643356643,13.6553333333333,5.45333333333333,2298.82926829268,2312.46341463415,11.3523726937269,0.005365313653137,371.25,93.6274931527014,13.99258533106,0.162361623616236
01-JUL-19,1741.92619926199,230.02,94.0330627306273,99.886890625,0.080140625,977,,30.1549815498155,37.9409594095941,12.9151291512915,0.021890625,11.1356826568266,0,4.26357933579336,9,80,26.6671586715867,959.796052631579,12.215,21.7733990147783,17.2118226600985,0.018450184501845,16.6,0.017239852398524,0.239852398523985,2851.88191881919,355.741935483871,959.796052631579,10.8454,5.47875,2223.45971563981,2235.35545023697,11.3546937269373,0.007346863468635,327.473684210526,90.5071039363697,16.5387945558897,0.062730627306273
02-JUL-19,1742.0442804428,230.03,94.0406642066421,99.8925961538461,0.076442307692308,978,,30.009594095941,36.5977859778598,13.0811808118081,0.023365384615385,11.1334686346863,0,4.2630073800738,5,80,25.7147601476015,957.973154362416,12.19,21.8374384236453,16.8866995073892,0.025830258302583,9.71428571428571,0.017391143911439,0.328413284132841,2887.79335793358,378,957.973154362416,11.3714285714286,5.59075,2307.99019607843,2310.44117647059,11.3517638376384,0.00540221402214,252,93.5439896838744,13.9137081596855,0.151291512915129
03-JUL-19,1741.88191881919,230.02,94.029741697417,99.8930909090909,0.077,979,,29.7357933579336,39.1918819188192,12.7047970479705,0.023145454545455,11.1319926199262,0,4.26421771217712,5,80,24.8479704797048,959.786206896552,11.4225,21.9310344827586,16.4827586206897,0.081180811808118,30.8421052631579,0.017306273062731,0.343173431734317,2893.22509225092,,959.786206896552,12.859,5.579,2217.02830188679,2220.84905660377,11.3577638376384,0.007734317343173,391.055555555556,89.9197558812037,16.1710843278455,0.317343173431734
04-JUL-19,1742.0295202952,230.09,94.0340221402214,99.8941016949152,0.075491525423729,980,,29.9250922509225,38.5166051660517,12.830258302583,0.022033898305085,11.1307749077491,13.550221402214,4.2620295202952,4,80,25.2760147601476,959.447368421053,11.925,21.7205882352941,17.1421568627451,0.029520295202952,20.4285714285714,0.016771217712177,0.25830258302583,2870.67527675277,,959.447368421053,12.1631428571428,5.5625,2270.76923076923,2277.93269230769,11.3450996309963,0.007490774907749,315.3,92.2045537436624,15.209551481099,0.107011070110701
05-JUL-19,1742.26568265683,230.05,94.0469003690037,99.8908181818182,0.075309090909091,981,,30.0830258302583,38.0332103321033,12.8856088560886,0.022963636363636,11.130258302583,0.145055350553506,4.26063837638376,9,80,11.6856088560886,960.335664335664,11.765306122449,21.6666666666667,16.768115942029,0.018450184501845,23.2,0.017040590405904,0.29520295202952,2859.73062730627,,960.335664335664,12.0266,5.56530612244898,2304.41176470588,2309.75490196078,11.3399077490775,0.008446494464945,360.157894736842,93.5060417250618,13.8447319627347,0.136531365313653
06-JUL-19,1741.42435424354,229.99,94.000332103321,99.8954202898551,0.07236231884058,982,,30.1763837638376,39.1586715867159,12.8339483394834,0.021724637681159,11.130258302583,0,4.25905166051661,4,80,25.5328413284133,960.630136986301,11.7098039215686,21.7733990147783,16.5320197044335,0.014760147601476,32.5,0.016856088560886,0.298892988929889,2831.73062730627,,960.630136986301,17.91625,5.43529411764706,2288.63414634146,2295.63414634146,11.3366199261993,0.008767527675277,372.227272727273,92.9610592652659,14.1024051004384,0.088560885608856
07-JUL-19,1741.16605166052,230.04,93.9876752767528,99.8870344827586,0.078120689655172,983,,30.3365313653136,38.4354243542435,12.8413284132841,0.022844827586207,11.129704797048,0,4.25681549815498,9,80,26.5494464944649,961.698529411765,12.0526315789474,21.8423645320197,16.5320197044335,0,,0.016642066420664,0.232472324723247,2826.14022140221,,961.698529411765,,5.43026315789474,2277.23300970874,2287.54854368932,11.3247490774908,0.006760147601476,505.5,92.6135006391971,13.9847794546958,0.070110701107011
08-JUL-19,1741.11439114391,228.96,94.0452767527675,99.8875263157895,0.077964912280702,984,,30.4380073800738,38.5867158671587,12.8523985239852,0.022929824561404,11.1292361623616,0,4.24678966789668,9,80,21.7066420664207,961.324324324324,11.2842105263158,21.8382352941176,16.5343137254902,0.014760147601476,28.75,0.015892988929889,0.177121771217712,2819.06273062731,347.948275862069,961.324324324324,12.28425,5.49131578947368,2316.12745098039,2324.14215686275,11.3285055350554,0.005107011070111,355.909090909091,94.5368104686853,13.41373664721,0.055350553505535
09-JUL-19,1741.69372693727,230.08,94.0760885608856,99.895484375,0.074,985,,30.3490774907749,37.4944649446494,12.9630996309963,0.02121875,11.1293394833948,0,4.25767527675277,7,80,20.6457564575646,961.90780141844,10.7207547169811,21.7586206896552,16.192118226601,0.03690036900369,28.4,0.015653136531365,0.210332103321033,2842.88929889299,,961.90780141844,12.6671,5.5988679245283,2176.80555555555,2185.13888888889,11.3330885608856,0.004476014760148,275.615384615385,88.4531247823529,17.4480664673694,0.140221402214022
10-JUL-19,1742.37638376384,230.02,94.1108487084871,99.8968363636364,0.073854545454545,986,,30.1959409594096,39.0627306273063,12.7638376383764,0.022654545454546,11.129704797048,0,4.25431365313653,2,80,10.7741697416974,960.551724137931,11.7860465116279,21.8965517241379,16.6206896551724,0.022140221402214,13.8333333333333,0.015678966789668,0.177121771217712,2838.49446494465,396.5,960.551724137931,11.6923333333333,5.56255813953488,2306.96078431373,2314.92647058824,11.3146457564576,0.005656826568266,342.25,93.7288477572425,13.7663213469605,0.118081180811808
11-JUL-19,1725.0332103321,230.07,94.1454243542435,99.8935818181818,0.072836363636364,987,,30.4033210332103,38.9409594095941,12.7970479704797,0.024090909090909,11.129704797048,13.51036900369,4.25690405904059,7,80,10.759778597786,962.544217687075,10.3413043478261,21.9656862745098,16.1477832512315,0.007380073800738,7,0.015059040590406,0.177121771217712,2825.66420664207,,962.544217687075,12.371,5.57869565217391,2254.01913875598,2260.23923444976,11.322926199262,0.006605166051661,305.647058823529,91.4947328733986,15.7000408393026,0.154981549815498
12-JUL-19,1742.35424354244,230,94.1142804428044,99.8962586206896,0.073672413793103,988,,30.4523985239852,38.4760147601476,12.760147601476,0.0215,11.129704797048,0.144280442804428,4.25664206642066,9,80,10.9132841328413,961.806666666667,10.5,21.7549019607843,16.6029411764706,0,,0.014690036900369,0.162361623616236,2824.11439114391,,961.806666666667,,5.71375,2285.79710144928,2291.88405797101,11.3257269372694,0.005166051660517,476.375,92.802744311235,14.9197164511082,0.088560885608856
13-JUL-19,1737.59409594096,230,94.180184501845,99.891962962963,0.078740740740741,989,,30.4044280442804,39.0147601476015,12.6346863468635,0.023074074074074,11.129704797048,0,4.25456088560886,5,80,11.2346863468635,962.697841726619,10.9454545454545,21.6995073891626,16.6502463054187,0.011070110701107,32.6666666666667,0.014553505535055,0.180811808118081,2821.07011070111,,962.697841726619,13.175,5.66409090909091,2312.90640394089,2315.59113300493,11.3159040590406,0.004380073800738,576.333333333333,93.7626888664963,13.60925227281,0.103321033210332
14-JUL-19,1740.70848708487,230.03,94.1630996309963,99.8928965517241,0.076327586206897,990,,30.4173431734317,39.2546125461255,12.8487084870849,0.022103448275862,11.129704797048,0,4.25270848708487,2,80,11.819926199262,964.496688741722,10.6418604651163,21.7733990147783,16.0935960591133,0.003690036900369,80,0.014409594095941,0.143911439114391,2814.0405904059,,964.496688741722,12.357,5.67395348837209,2297.46341463415,2300.87804878049,11.3069741697417,0.006394833948339,414.090909090909,93.1568025409605,13.9887726299366,0.081180811808118
15-JUL-19,1736.81549815498,230.01,94.0590774907749,99.8849038461538,0.083326923076923,991,,30.4527675276753,38.9114391143911,12.8413284132841,0.022461538461539,11.1293726937269,0,4.25318450184502,6,80,15.129889298893,966.048611111111,10.7325,21.8128078817734,16.320197044335,0.007380073800738,11,0.014143911439114,0.151291512915129,2815.68634686347,,966.048611111111,13.041,5.612,2282.3786407767,2285.63106796117,11.3103173431734,0.005830258302583,1036.75,92.5479393521413,14.1133000331226,0.095940959409594
16-JUL-19,1736.39114391144,230.01,94.0371217712177,99.8782745098039,0.089313725490196,992,,30.4531365313653,39.3431734317343,12.7490774907749,0.023039215686275,11.1278007380074,0,4.25554981549815,11,80,24.5656826568266,965.344594594595,10.152,21.7990196078431,16.343137254902,0,,0.014682656826568,0.166051660516605,2808.0184501845,,965.344594594595,,5.698,2310.34146341463,2309.34146341463,11.3202693726937,0.017915129151292,770.666666666667,93.5080016610599,13.7005832558886,0.070110701107011
17-JUL-19,1733.85608856089,230.02,94.0609225092251,99.8857843137255,0.083882352941177,993,,30.4110701107011,38.1180811808118,12.7453874538745,0.022098039215686,11.1263837638376,0,4.25323985239852,7,80,31.7516605166052,966.149659863946,10.0207547169811,21.679802955665,16.6995073891626,0.003690036900369,10,0.014472324723247,0.154981549815498,2820.41328413284,321.328767123288,966.149659863946,11.442,5.63245283018868,2232.79620853081,2233.88625592417,11.3110036900369,0.006944649446494,391.5,90.4491907469808,16.1548750198254,0.092250922509225
18-JUL-19,1727.0073800738,230.05,93.9945387453874,99.89304,0.07792,994,,30.3472324723247,38.6273062730627,12.9667896678967,0.02326,11.1263837638376,13.5279704797048,4.2500405904059,3,80,28.959778597786,961.796052631579,11.0355555555555,21.8128078817734,16.9704433497537,0.003690036900369,9,0.014867158671587,0.158671586715867,2834.21033210332,,961.796052631579,11.537,5.71444444444444,2313.23529411765,2311.71568627451,11.2945867158672,0.00479704797048,455.75,93.5870475738896,13.7880202384585,0.092250922509225
19-JUL-19,1740.67527675277,230.04,93.9645018450185,99.9049534883721,0.065953488372093,995,,30.3236162361624,38.7785977859779,12.7822878228782,0.022255813953488,11.1263837638376,0.144723247232472,4.2579963099631,5,80,26.0623616236162,962.795918367347,10.3166666666667,21.8669950738916,16.4285714285714,0.007380073800738,125,0.015915129151292,0.228782287822878,2824.91881918819,,962.795918367347,14.2515,5.63625,2253.63636363636,2256.24401913876,11.3301549815498,0.005214022140221,238.947368421053,91.3449169956254,15.1925639131682,0.088560885608856
20-JUL-19,1727.22058823529,230.05,94.0000735294118,99.8954545454545,0.074121212121212,996,,30.325,38.9117647058824,12.8970588235294,0.021984848484849,11.1237132352941,0,4.25855514705882,6,80,25.0488970588235,958.367346938776,10.9153846153846,21.8088235294118,16.8872549019608,0.018382352941177,13.2,0.017003676470588,0.272058823529412,2831.07352941176,,958.367346938776,10.7358,5.64410256410256,2294.12621359223,2294.44174757282,11.3307573529412,0.002636029411765,266.875,92.889751707594,14.4497552829603,0.058823529411765
21-JUL-19,1730.96323529412,230.05,94.0252941176471,99.8692142857143,0.097285714285714,997,,30.3632352941176,37.8198529411765,12.9448529411765,0.024464285714286,11.1237132352941,0,4.25903676470588,2,80,24.1169117647059,959.068493150685,11.425,21.7951219512195,16.9166666666667,0.007352941176471,9,0.017452205882353,0.330882352941176,2836.86029411765,306.013513513514,959.068493150685,10.396,5.66267857142857,2317.40196078431,2323.87254901961,11.3338235294118,0.0025,264.333333333333,94.0812484373934,13.5486638588805,0.136029411764706
22-JUL-19,1727.62132352941,230.05,94.0115808823529,99.877262295082,0.091819672131148,998,,30.3511029411765,38.1360294117647,12.9705882352941,0.02344262295082,11.1237132352941,0,4.26005882352941,5,80,19.7246323529412,957.028985507246,12.7404761904762,21.7843137254902,16.7647058823529,0.003676470588235,11,0.017683823529412,0.319852941176471,2837.74264705882,,957.028985507246,12.45,5.55309523809524,2296.74757281553,2301.69902912621,11.3390220588235,0.004816176470588,425.1,93.1831554013063,13.9310603575101,0.110294117647059
23-JUL-19,1742.34926470588,230,94.0478676470588,99.8744545454545,0.093309090909091,999,,30.3007352941176,38.4191176470588,12.8161764705882,0.024090909090909,11.1237132352941,0,4.26161397058824,9,80,17.5022058823529,957.388888888889,12.4051282051282,21.8480392156863,17.0392156862745,0.007352941176471,8,0.017470588235294,0.279411764705882,2837.23529411765,,957.388888888889,12.6315,5.53461538461538,2293.44660194175,2302.69417475728,11.3468198529412,0.002783088235294,277.666666666667,93.2404664990575,13.7483921268646,0.088235294117647
24-JUL-19,1739.64338235294,230.01,94.0679411764706,99.8765571428571,0.091471428571429,1000,,30.4444852941176,38.8308823529412,12.9632352941176,0.0239,11.1237132352941,0,4.25880882352941,6,80,18.0757352941176,957.71724137931,11.69,21.8627450980392,16.7598039215686,0.003676470588235,8,0.016926470588235,0.261029411764706,2831.15073529412,,957.71724137931,12.192,5.65875,2299.66019417476,2300.70388349515,11.3360477941176,0.007136029411765,456.769230769231,93.1562306402186,14.2385661517885,0.110294117647059
25-JUL-19,1742.35661764706,230.53,94.0213235294118,99.8773846153846,0.092584615384615,1001,,30.3375,37.4191176470588,12.875,0.022738461538462,11.1237132352941,13.5267279411765,4.26559558823529,5,80,19.0459558823529,958.388888888889,12.0589743589744,21.7892156862745,16.8627450980392,0.003676470588235,3,0.016639705882353,0.268382352941176,2839.48161764706,,958.388888888889,9.219,5.60769230769231,2199.06976744186,2205.11627906977,11.3415036764706,0.003419117647059,375,89.0875527605067,17.1513062076108,0.077205882352941
26-JUL-19,1742.76470588235,231.03,93.9869117647059,99.8776949152542,0.091559322033898,1002,,30.2147058823529,39.2205882352941,12.8125,0.024779661016949,11.1237132352941,0.144742647058824,4.26827941176471,9,80,20.7330882352941,959.323741007194,12.0511627906977,21.8921568627451,16.6862745098039,0.022058823529412,30.3333333333333,0.016676470588235,0.279411764705882,2841.10294117647,,959.323741007194,12.2661666666667,5.63418604651163,2313.65853658537,2313.46341463415,11.3253161764706,0.001738970588235,204.555555555556,93.2625361404249,13.8590475696412,0.121323529411765
27-JUL-19,1722.64338235294,231.09,93.9785294117647,99.8770666666667,0.09184,1003,,30.3573529411765,37.8235294117647,12.9522058823529,0.023213333333333,11.1237132352941,0,4.26741176470588,7,80,23.0319852941176,960.914179104478,10.7512820512821,21.9411764705882,16.4313725490196,0.014705882352941,16.25,0.016301470588235,0.290441176470588,2832.70955882353,,960.914179104478,12.321,5.69358974358974,2256.90476190476,2258.80952380952,11.3226433823529,0.005,330.928571428571,91.0332698533474,14.9300743163964,0.128676470588235
28-JUL-19,1737.66544117647,231.03,93.9059558823529,99.8747543859649,0.092947368421053,1004,,30.2636029411765,38.1691176470588,12.9264705882353,0.023947368421053,11.1237132352941,0,4.26942279411765,8,80,25.4025735294118,962.340425531915,11.3375,21.8731707317073,16.7560975609756,0.007352941176471,8.5,0.016150735294118,0.224264705882353,2844.84926470588,,962.340425531915,11.933,5.64425,2326.71568627451,2326.9362745098,11.3279742647059,0.001485294117647,197.285714285714,93.8040427371621,13.5901306582179,0.095588235294118
29-JUL-19,1720.95588235294,231.05,93.8751470588235,99.8781343283582,0.088746268656716,1005,,30.2625,38.5845588235294,12.6948529411765,0.024567164179105,11.1238125,0,4.26751470588235,12,80,26.4492647058824,963.068965517241,11.65,21.8823529411765,17.0441176470588,0.011029411764706,10,0.017279411764706,0.338235294117647,2834.46323529412,,963.068965517241,11.611,5.76761904761905,2318.28431372549,2325.36764705882,11.321419117647,0.002904411764706,307.75,93.7343162260125,13.6396699280465,0.139705882352941
30-JUL-19,1741.6875,231.04,93.8449264705882,99.87255,0.095133333333333,1006,,30.2742647058824,38.0183823529412,12.9558823529412,0.025116666666667,11.1238970588235,0,4.27029044117647,13,80,27.2330882352941,961.804195804196,11.1432432432432,21.9656862745098,16.8137254901961,0.022058823529412,11.5,0.017253676470588,0.338235294117647,2842.94485294118,,961.804195804196,12.01875,5.66594594594595,2310.43902439024,2317.9512195122,11.3334411764706,0.003827205882353,253.692307692308,93.4381949388486,13.8048726883477,0.121323529411765
31-JUL-19,1744.76470588235,231.05,93.7984926470588,99.8722898550725,0.095434782608696,1007,,30.3106617647059,37.5588235294118,12.875,0.025492753623188,11.1238970588235,0,4.26411397058824,8,80,27.7731617647059,961.908450704225,12.0857142857143,21.906862745098,17.1421568627451,0,,0.016691176470588,0.216911764705882,2839.31985294118,,961.908450704225,,5.64828571428571,2276.29807692308,2282.57211538462,11.3065845588235,0.003466911764706,232.384615384615,92.0056674774616,15.0671102034717,0.077205882352941
01-AUG-19,1742.24264705882,230.15,93.8652205882353,99.8793456790124,0.088296296296296,1008,,30.2183823529412,37.7647058823529,12.9154411764706,0.02437037037037,11.1238970588235,13.5716544117647,4.25852941176471,6,80,26.5926470588235,961.506756756757,11.5906976744186,21.843137254902,17.0886699507389,0.014705882352941,6.5,0.016419117647059,0.231617647058824,2840.39705882353,,961.506756756757,10.402,5.60139534883721,2314.73170731707,2320.36585365854,11.3234742647059,0.002386029411765,280.285714285714,93.8947917177525,13.9170924742251,0.077205882352941
02-AUG-19,1745.67647058824,230.07,93.9244485294118,99.8777567567567,0.090783783783784,1009,,30.1709558823529,38.5772058823529,12.922794117647,0.023445945945946,11.1238970588235,0.145110294117647,4.25636029411765,8,80,27.1518382352941,961.551020408163,11.6,21.8235294117647,16.8333333333333,0.007352941176471,8,0.017805147058824,0.290441176470588,2848.46323529412,327.355555555556,961.551020408163,15.75,5.68292682926829,2215.09345794393,2215.14018691589,11.3217830882353,0.002669117647059,295,89.6691184676028,16.1400895002638,0.121323529411765
03-AUG-19,1745.32352941176,229.7,93.9847058823529,99.8848375,0.084375,1010,,30.2180147058824,37.5698529411765,12.9558823529412,0.02485,11.1238970588235,0,4.25318014705882,11,80,26.6882352941176,958.572413793103,12.2078947368421,21.9411764705882,17.0147058823529,0.003676470588235,23,0.0176875,0.323529411764706,2853.36029411765,,958.572413793103,10.767,5.64263157894737,2306.0487804878,2307.39024390244,11.3256801470588,0.001316176470588,135.363636363636,93.5559006450325,13.7827524482157,0.055147058823529
04-AUG-19,1735.90808823529,229.33,93.9918382352941,99.8773536585366,0.09040243902439,1011,,30.1544117647059,37.7794117647059,12.8125,0.024817073170732,11.1240808823529,0,4.25129779411765,12,80,23.8397058823529,960.161971830986,11.3372093023256,21.9460784313725,16.5,0.011029411764706,9,0.016985294117647,0.25,2849.79779411765,,960.161971830986,11.701,5.62139534883721,2236.11374407583,2239.05213270142,11.3348823529412,0.004213235294118,290.153846153846,90.9303353047132,15.4698823271866,0.121323529411765
05-AUG-19,1742.88235294118,230.13,94.0070220588235,99.8799428571429,0.088771428571429,1012,,29.9988970588235,37.6470588235294,12.9926470588235,0.0242,11.1243272058823,0,4.25959926470588,9,80,25.0202205882353,957.472573839662,12.1189189189189,21.9607843137255,16.593137254902,0.018382352941177,23,0.017084558823529,0.224264705882353,2873.59558823529,,957.472573839662,12.4298,5.65054054054054,2317.89215686275,2323.11274509804,11.3334669117647,0.005051470588235,343.333333333333,94.0177925709059,13.5082758170511,0.143382352941176
06-AUG-19,1741.73897058824,230.04,94.005,99.878,0.089551282051282,1013,,30.0779411764706,38.4779411764706,12.8272058823529,0.02474358974359,11.1244485294118,0,4.26121691176471,4,80,23.6915441176471,959.958041958042,12.0622222222222,21.8627450980392,17.0343137254902,0.018382352941177,14.4,0.016974264705882,0.238970588235294,2854.45588235294,,959.958041958042,11.279,5.74666666666667,2321.42156862745,2313.99509803922,11.3442095588235,0.003772058823529,271.923076923077,93.6825846522574,13.633119126899,0.117647058823529
07-AUG-19,1740.40808823529,230.05,93.9905147058824,99.8814637681159,0.086695652173913,1014,,30.2125,37.6213235294118,12.8676470588235,0.024173913043478,11.1244485294118,0,4.26116544117647,16,80,23.0319852941176,958.888111888112,12.0234042553191,21.9754901960784,16.843137254902,0.003676470588235,9,0.017147058823529,0.268382352941176,2850.47794117647,,958.888111888112,12.856,5.72042553191489,2294.14634146341,2299.82926829268,11.3419485294118,0.005176470588235,317.866666666667,93.104221291591,13.9240286599472,0.102941176470588
08-AUG-19,1738.15441176471,230.01,93.8755514705882,99.8831739130435,0.084608695652174,1015,,30.2040441176471,37.8897058823529,13,0.025086956521739,11.1244485294118,13.5302205882353,4.25284926470588,10,80,22.5731617647059,959.780821917808,12.2324324324324,21.9803921568627,17.2058823529412,0.007352941176471,7.5,0.016702205882353,0.279411764705882,2851.46323529412,347,959.780821917808,12.891,5.74702702702703,2307.64705882353,2311.27450980392,11.3100514705882,0.002830882352941,294.666666666667,93.5862730244957,13.5516311962357,0.095588235294118
09-AUG-19,1735.64705882353,230.06,93.7419485294118,99.8755967741935,0.092370967741936,1016,,30.2775735294118,38.3161764705882,12.922794117647,0.024483870967742,11.1244485294118,13.5468382352941,4.25681985294118,6,80,22.2051470588235,960.648648648649,12.115,21.9362745098039,17.0833333333333,0.025735294117647,55.2,0.016683823529412,0.224264705882353,2852.66911764706,,960.648648648649,12.4202,5.7,2309.11764705882,2308.57843137255,11.3239080882353,0.003323529411765,233.666666666667,93.4567895930756,13.571748800698,0.136029411764706
10-AUG-19,1734.41176470588,230.05,93.6551102941176,99.8884756097561,0.083707317073171,1017,,30.2599264705882,39.0919117647059,12.7463235294118,0.022475609756098,11.1244485294118,0,4.25720220588235,16,80,22.6830882352941,962.156028368794,11.4657142857143,21.8480392156863,16.9512195121951,0.025735294117647,32.3333333333333,0.016294117647059,0.261029411764706,2833.51838235294,323.310810810811,962.156028368794,11.5766666666667,5.73942857142857,2294.46078431373,2301.42156862745,11.3270367647059,0.001816176470588,176.909090909091,93.1719225492058,13.6705624524191,0.110294117647059
