Repository: mohamed1249/Upwork-Projects

File: Dubai 1/L3 Cell Analysis Detail.csv (part 10 of 20)
Date,Metal Tapped 7 Dy Run (kg/pd),Amperage (kA),Curr Eff 7 Dy Running (%),Aluminium (%),Iron (%),Cell Age (days),Cell Restart Age (days),BFT (sec),UF (min),UF_NO (no),Silicon (%),Base RSP (µΩ),Nett Sp Engy 7 Dy Run (kWh/kg Al),Nett Volts Per Pot (V),Anode Problems (No),Anode Shift Life (shifts),AlF3 Cons (kg AlF3/pd),Bath Temp (°C),Excess AlF3 (%),Metal Ht Bef Tap (cm),Bath Ht Bef Tap (cm),AE Freq (AE/pd),AE Duration (secs),Noise Volts (V),Noise Act (No/pd),Alumina Dumps (No/pd),Lining Drop (mV),Bath Temp (°C),AEV (V),SPAR,Call Wt (kg),Cruce Wt (kg),Sm RES (µΩ),TRSP (µΩ),TRSP TIME (min),Current Effeciency (%),Net Specific Energy (kWh/kg Al),NAE Freq (AE/pd)
25-OCT-19,1710.22426470588,231.03,92.1078308823529,99.8319558823529,0.123294117647059,1093,,30.4794117647059,38.3419117647059,12.9522058823529,0.030073529411765,11.1237132352941,13.8319485294118,4.26558823529412,17,80,26.2819852941176,962.777027027027,11.3266666666667,21.9656862745098,17.7107843137255,0.007352941176471,6.5,0.0159375,0.257352941176471,2823.07352941176,,962.777027027027,12.08,5.84711111111111,2285,2283.55392156863,11.3114963235294,0.001007352941176,192.333333333333,92.055202369718,13.8887533277568,0.077205882352941
26-OCT-19,1707.89705882353,231.05,92.0940073529412,99.83908,0.11696,1094,,30.2095588235294,37.9080882352941,12.8529411764706,0.027853333333333,11.1237132352941,0,4.26893382352941,8,80,25.4216911764706,961.197183098592,10.7111111111111,21.8921568627451,17.3333333333333,0.018382352941177,53.4,0.016643382352941,0.205882352941176,2856.24632352941,,961.197183098592,13.4126,5.89194444444444,2284.6568627451,2288.38235294118,11.325875,0.002294117647059,266.777777777778,92.2430597164096,13.8370094738404,0.128676470588235
27-OCT-19,1707.95588235294,231.08,92.2044485294118,99.8322173913043,0.122202898550725,1095,,30.2452205882353,39.485294117647,12.7242647058824,0.02904347826087,11.1237205882353,0,4.2660625,17,80,25.3069852941176,961.852348993289,10.9121951219512,21.9264705882353,17.3480392156863,0.007352941176471,3.5,0.016352941176471,0.227941176470588,2836.54411764706,,961.852348993289,9.7235,5.80780487804878,2282.20588235294,2290.71078431373,11.3115220588235,0.001702205882353,301.6,92.3253288054647,13.8083694080027,0.180147058823529
28-OCT-19,1715.75367647059,230.92,92.2459558823529,99.8450506329114,0.111012658227848,1096,,30.3202205882353,39.5919117647059,12.8382352941176,0.027696202531646,11.1235919117647,0,4.26369117647059,9,80,25.0871323529412,962.294520547945,10.9888888888889,21.9607843137255,17.4705882352941,0.022058823529412,15.1666666666667,0.015856617647059,0.246323529411765,2826.37867647059,,962.294520547945,11.2203333333333,5.87638888888889,2289.75490196078,2290.73529411765,11.3098014705882,0.002797794117647,297.375,92.38948895432,13.7938083127555,0.110294117647059
29-OCT-19,1716.73529411765,231.52,92.2455147058824,99.8403661971831,0.115112676056338,1097,,30.5051470588235,39.3419117647059,12.7536764705882,0.027492957746479,11.1029816176471,0,4.26652573529412,15,80,24.4227941176471,962.462585034014,10.8658536585366,21.9754901960784,17.1666666666667,0,,0.016242647058824,0.279411764705882,2812.30147058824,,962.462585034014,,5.87439024390244,2278.78048780488,2280.19512195122,11.2950477941176,0.004169117647059,287,91.7264458691429,14.3245302089961,0.125
30-OCT-19,1716.97794117647,232.12,92.1940808823529,99.8354637681159,0.121086956521739,1098,,30.4915441176471,38.5625,12.8272058823529,0.028971014492754,11.0740183823529,0,4.26537867647059,15,80,24.6426470588235,962.801418439716,10.5564102564102,21.8823529411765,17.7401960784314,0.007352941176471,30.5,0.016272058823529,0.275735294117647,2822.8125,,962.801418439716,14.9985,5.83923076923077,2298.03921568627,2293.84803921569,11.258544117647,0.001393382352941,186.5,92.0371432727269,14.1744279256637,0.110294117647059
31-OCT-19,1715.13602941176,232.05,92.1890808823529,99.8493246753247,0.105454545454545,1099,,30.4441176470588,38.5441176470588,12.9301470588235,0.027844155844156,11.074794117647,0,4.26331617647059,11,80,25.2926470588235,963.931034482759,11.2648648648649,21.8823529411765,17.2941176470588,0.022058823529412,23.2,0.016323529411765,0.172794117647059,2823.42279411765,,963.931034482759,12.3032,5.87054054054054,2273.00970873786,2274.36893203883,11.2525477941176,0.001400735294118,144.7,91.2815289414977,14.539821721603,0.139705882352941
01-NOV-19,1720.72058823529,232.04,92.2792279411765,99.8499404761905,0.103821428571429,1100,,30.4044117647059,38.4705882352941,12.8345588235294,0.028345238095238,11.0746323529412,0.150735294117647,4.26686764705882,4,80,27.1805147058824,961.083333333333,10.6795454545455,21.9411764705882,17.2058823529412,0.022058823529412,15.5,0.016621323529412,0.297794117647059,2837.56617647059,,961.083333333333,11.05975,5.92045454545455,2303.43137254902,2301.32352941176,11.2682389705882,0.001985294117647,245.875,92.3681251613391,13.7887196113186,0.106617647058824
02-NOV-19,1721.57352941176,232.01,92.2727205882353,99.8421549295775,0.111760563380282,1101,,30.3900735294118,38.7132352941176,12.797794117647,0.029957746478873,11.0746323529412,0,4.26651838235294,11,80,28.4709558823529,962.758620689655,10.6545454545454,21.8480392156863,17.3382352941176,0.007352941176471,11,0.016297794117647,0.275735294117647,2829.25,,962.758620689655,11.361,5.98568181818182,2299.85294117647,2302.32843137255,11.2680625,0.003161764705882,328.7,92.4204078264832,13.8019368359636,0.136029411764706
03-NOV-19,1721.76838235294,232.05,92.227169117647,99.8447972972973,0.111472972972973,1102,,30.3694852941176,38.6911764705882,12.8639705882353,0.028202702702703,11.0741102941176,0,4.26720220588235,4,80,27.6536764705882,961.748201438849,10.6975,21.7951219512195,17.0292682926829,0.014705882352941,12.25,0.016933823529412,0.319852941176471,2830.46691176471,,961.748201438849,10.432,5.8585,2293.97058823529,2294.06862745098,11.2693713235294,0.001577205882353,289,92.0737610308724,13.8581548807921,0.169117647058824
04-NOV-19,1719.49264705882,232.05,92.1891544117647,99.8292461538461,0.123107692307692,1103,,30.2757352941176,38.610294117647,12.8455882352941,0.029492307692308,11.0733676470588,0,4.26566911764706,10,80,27.54375,962.927536231884,9.85217391304348,21.8676470588235,17.3219512195122,0.018382352941177,52.5,0.016738970588235,0.294117647058824,2846.21323529412,,962.927536231884,13.25375,5.8945652173913,2291.0243902439,2285.21951219512,11.2620073529412,0.003213235294118,397.555555555556,91.7154347369226,14.2684331530731,0.158088235294118
05-NOV-19,1722.49077490775,232.05,92.170073800738,99.8370666666667,0.114766666666667,1104,,30.2077490774908,39.1512915129151,12.7675276752768,0.0288,11.0713025830258,0,4.26575645756458,12,80,27.7988929889299,962.788732394366,9.86279069767442,21.871921182266,17.4384236453202,0.025830258302583,23.8333333333333,0.017011070110701,0.276752767527675,2844.50553505535,,962.788732394366,11.1126666666667,5.9593023255814,2281.47783251232,2282.70935960591,11.2630664206642,0.002291512915129,204.363636363636,91.6146917952722,13.9288963076305,0.132841328413284
06-NOV-19,1722.45387453875,232.03,92.1722509225092,99.8480579710145,0.10631884057971,1105,,30.159778597786,38.3579335793358,12.830258302583,0.027753623188406,11.0715756457564,0,4.26683394833948,9,80,28.6767527675277,963.687074829932,10.1533333333333,21.9264705882353,17.25,0.025830258302583,52.6666666666667,0.016749077490775,0.261992619926199,2851.9963099631,329.007874015748,963.687074829932,11.6776666666667,5.93888888888889,2283.85365853659,2286.73170731707,11.2685608856089,0.004690036900369,359.615384615385,91.784431603914,14.2389865287848,0.118081180811808
07-NOV-19,1722.32103321033,232.02,92.1660147601476,99.855,0.102296875,1106,,30.2184501845018,37.9520295202952,12.8450184501845,0.02740625,11.0724612546125,13.8242804428044,4.26444649446494,16,80,29.1420664206642,961.702127659574,10.3073170731707,21.8423645320197,17.6600985221675,0.014760147601476,70.75,0.016826568265683,0.287822878228782,2852.53136531365,315.556451612903,961.702127659574,11.831,5.98073170731707,2305.46798029557,2296.94581280788,11.2582656826568,0.00179704797048,278.5,92.2011587166556,13.8770359034769,0.114391143911439
08-NOV-19,1721.69372693727,232.01,92.1342066420664,99.8374230769231,0.118461538461538,1107,,30.1656826568266,39.1512915129151,12.7933579335793,0.029442307692308,11.0732472324723,13.8316605166052,4.26620295202952,10,80,29.6217712177122,963.551724137931,10.8813953488372,21.7647058823529,17.1871921182266,0.014760147601476,11,0.016734317343173,0.280442804428044,2844.61623616236,,963.551724137931,11.87175,5.8853488372093,2269.65853658537,2271.63414634146,11.2664944649446,0.00189667896679,218.4,91.1867011745222,14.5661883198658,0.154981549815498
09-NOV-19,1718.09963099631,232.05,92.1070848708487,99.8491194029851,0.106492537313433,1108,,30.2726937269373,39.2029520295203,12.7269372693727,0.02855223880597,11.0732472324723,0,4.27166789667897,10,80,29.7081180811808,962.263513513514,10.8052631578947,21.8965517241379,17,0.011070110701107,30.3333333333333,0.017011070110701,0.25830258302583,2823.87453874539,,962.263513513514,13.0143333333333,6.00473684210526,2304.77832512315,2303.00492610837,11.2887527675277,0.016457564575646,607.083333333333,92.4324245064266,13.7948953104228,0.118081180811808
10-NOV-19,1715.92250922509,232.06,92.1572693726937,99.8466428571428,0.110267857142857,1109,,30.330258302583,38.2767527675277,12.9926199261993,0.02975,11.0737380073801,0,4.26669372693727,9,80,29.6025830258303,963.496688741722,10.7209302325581,21.7843137254902,17.7058823529412,0.025830258302583,48.8571428571429,0.017428044280443,0.232472324723247,2838.21402214022,357.3,963.496688741722,11.7254285714286,5.92720930232558,2293.41463414634,2286.03448275862,11.2663579335793,0.002077490774908,270.142857142857,92.0241292441312,13.9531160143389,0.107011070110701
11-NOV-19,1723.15129151292,232.05,92.209963099631,99.847046875,0.107203125,1110,,30.2324723247232,37.7158671586716,12.8819188191882,0.02778125,11.0746236162362,0,4.27079335793358,13,80,29.0269372693727,962.042253521127,10.7380952380952,21.8916256157635,17.4926108374384,0.040590405904059,25,0.017590405904059,0.343173431734317,2846.9815498155,,962.042253521127,13.0575454545455,5.86357142857143,2305.960591133,2306.97044334975,11.2844132841328,0.003690036900369,331.916666666667,92.589986754275,13.791900848462,0.129151291512915
12-NOV-19,1725.91512915129,232.05,92.3575276752767,99.8438985507246,0.110652173913043,1111,,29.9575645756457,37.1734317343173,13.0590405904059,0.027884057971015,11.0749815498155,0,4.26738007380074,10,80,27.6741697416974,963.193103448276,11.4894736842105,21.8275862068966,17.3990147783251,0.014760147601476,38.75,0.017845018450185,0.328413284132841,2888.76383763838,,963.193103448276,14.5805,5.80763157894737,2282.5,2282.59803921569,11.2697084870849,0.003339483394834,307.083333333333,91.6102240415487,14.3025520268642,0.166051660516605
13-NOV-19,1725.63837638376,232.04,92.3406642066421,99.8405,0.110045454545455,1112,,29.8992619926199,38.0885608856089,12.8708487084871,0.029954545454546,11.0751918819188,0,4.26935793357934,18,80,26.230258302583,961.493333333333,11.5488372093023,21.9460784313725,17.4975369458128,0.022140221402214,40.8333333333333,0.01820295202952,0.3690036900369,2876.43173431734,,961.493333333333,12.063,5.90395348837209,2303.34975369458,2308.5960591133,11.2790553505535,0.005542435424354,254.142857142857,92.658425080938,13.7614181697044,0.132841328413284
14-NOV-19,1725.39114391144,232.06,92.3280073800738,99.8434237288136,0.112813559322034,1113,,29.8346863468635,37.0811808118081,12.8819188191882,0.028779661016949,11.076442804428,13.8107380073801,4.27123247232472,12,80,25.990405904059,962.430555555556,10.6951219512195,21.921568627451,17.4460784313725,0.022140221402214,18.2,0.01830258302583,0.394833948339483,2890.82656826568,,962.430555555556,11.6284,5.92146341463415,2282.0487804878,2283.24390243902,11.2866236162362,0.003062730627306,202.5625,91.6345657003959,14.3557175647841,0.140221402214022
15-NOV-19,1726.38745387454,232.04,92.3807749077491,99.8534942528736,0.102827586206897,1114,,29.6487084870849,36.4833948339483,13.1143911439114,0.028735632183908,11.0773062730627,13.8066051660517,4.26792988929889,10,80,26.239852398524,960.356643356643,10.9236842105263,21.9605911330049,17.7389162561576,0.022140221402214,10.6666666666667,0.017771217712177,0.346863468634686,2918.27306273063,,960.356643356643,12.061,5.98789473684211,2304.039408867,2303.99014778325,11.2734391143911,0.001745387453875,175.555555555556,92.4755536463728,13.8026010200444,0.121771217712177
16-NOV-19,1727.61623616236,232.03,92.4453505535055,99.850671875,0.107546875,1115,,29.7151291512915,37.1549815498155,13,0.02865625,11.0773062730627,0,4.27006642066421,17,80,25.1365313653136,961.203947368421,11.206976744186,21.8472906403941,17.1970443349754,0.022140221402214,18,0.017586715867159,0.29520295202952,2904.64944649446,,961.203947368421,10.4526666666667,5.85348837209302,2303.05418719212,2303.15270935961,11.281815498155,0.001073800738007,125.1,92.4451285256672,13.777852272445,0.103321033210332
17-NOV-19,1726.87084870849,232.03,92.4083394833948,99.8428909090909,0.115854545454545,1116,,29.7520295202952,37.2029520295203,12.9741697416974,0.029290909090909,11.0761439114391,0,4.26912546125461,8,80,25.4627306273063,959.685314685315,11.3463414634146,21.9950738916256,16.8128078817734,0.018450184501845,11.8,0.017579335793358,0.276752767527675,2905.62730627306,,959.685314685315,12.2518,5.89512195121951,2306.60098522167,2307.68472906404,11.2793948339483,0.002287822878229,192.166666666667,92.6254402737444,13.7494366950667,0.140221402214022
18-NOV-19,1721.33948339483,232.03,92.4190774907749,99.8351666666667,0.120796296296296,1117,,29.5785977859779,37.2324723247232,12.9741697416974,0.027962962962963,11.074963099631,0,4.26874169741697,7,80,26.0383763837638,960.214765100671,11.4394736842105,21.8243902439024,17.3317073170732,0.014760147601476,35,0.01749815498155,0.350553505535055,2921.16236162362,,960.214765100671,11.715,5.95815789473684,2263.36538461538,2264.01442307692,11.2770811808118,0.002594095940959,272.666666666667,90.872609279111,15.0405377307617,0.162361623616236
19-NOV-19,1720.28044280443,232.03,92.5021402214022,99.8499104477612,0.109940298507463,1118,,29.6963099630996,37.5018450184502,12.9741697416974,0.027985074626866,11.0738560885609,0,4.27064206642066,15,80,26.4461254612546,958.684615384615,11.5975,21.9458128078818,17.3694581280788,0.018450184501845,11.6,0.017738007380074,0.298892988929889,2904.11439114391,,958.684615384615,13.3868,5.963,2307.24137931034,2308.66995073892,11.2855608856089,0.001553505535055,199.666666666667,92.6665823990229,13.7914932571201,0.14760147601476
20-NOV-19,1729.61623616236,232.01,92.5589667896679,99.8470317460318,0.114396825396825,1119,,29.8180811808118,37.9409594095941,12.9852398523985,0.028269841269841,11.0737011070111,0,4.269,12,80,26.0527675276753,959.823129251701,11.4263157894737,21.9211822660098,17.1773399014778,0.011070110701107,12.3333333333333,0.018343173431734,0.413284132841328,2884.44280442804,,959.823129251701,12.6873333333333,5.82736842105263,2307.93103448276,2308.5960591133,11.2804870848708,0.003863468634686,209.4,92.6720038646556,13.7533125746324,0.132841328413284
21-NOV-19,1723.83025830258,232.1,92.6215867158671,99.853012987013,0.106636363636364,1120,,29.9760147601476,37.4575645756458,12.8929889298893,0.026987012987013,11.0749667896679,13.7607749077491,4.26988191881919,14,80,24.9014760147601,957.553191489362,11.315,22.0049261083744,17.3793103448276,0,,0.017771217712177,0.291512915129151,2870.31734317343,,957.553191489362,,5.7405,2311.47783251232,2315.71428571429,11.2800922509225,0.001350553505535,236,92.9208980960911,13.7113703440125,0.118081180811808
22-NOV-19,1732.26199261993,232.14,92.6926937269373,99.8586338028169,0.10256338028169,1121,,29.9948339483395,38.9778597785978,12.8966789667897,0.026492957746479,11.0758302583026,13.749963099631,4.27414022140221,11,80,24.5560885608856,957.232876712329,11.7571428571429,21.9950980392157,16.9754901960784,0.022140221402214,29.1666666666667,0.017476014760148,0.29520295202952,2855.94095940959,,957.232876712329,13.0843333333333,5.84928571428571,2317.00980392157,2315.24509803922,11.2986715867159,0.008413284132841,534.454545454545,92.8856632943513,13.7518237803934,0.166051660516605
23-NOV-19,1720.9963099631,232.07,92.7660885608856,99.8643551401869,0.095663551401869,1122,,30.070110701107,37.280442804428,13.0516605166052,0.025317757009346,11.0758302583026,0,4.27240221402214,14,80,25.1029520295203,958.246478873239,11.7234042553191,22.0394088669951,17.1871921182266,0.018450184501845,50.2,0.017372693726937,0.284132841328413,2867.73062730627,,958.246478873239,12.3406,5.75936170212766,2317.9802955665,2317.95566502463,11.290815498155,0.004822878228782,345.307692307692,93.0244632331749,13.7073857983678,0.088560885608856
24-NOV-19,1735.77490774908,232.05,92.8759409594096,99.8581538461538,0.100338461538462,1123,,29.8808118081181,36.6826568265683,13.1439114391144,0.026538461538462,11.0755940959409,0,4.2700405904059,15,80,24.3881918819188,958.057971014493,12.0342105263158,21.9113300492611,17.3152709359606,0.011070110701107,19.3333333333333,0.017656826568266,0.280442804428044,2900.47601476015,,958.057971014493,11.3116666666667,5.89184210526316,2310.19607843137,2308.75,11.2809188191882,0.006856088560886,344.944444444444,92.6630063444207,13.980782280417,0.114391143911439
25-NOV-19,1733.66420664207,232.06,92.9140590405904,99.8693048780488,0.094439024390244,1124,,29.6642066420664,37.8634686346863,12.8856088560886,0.025439024390244,11.0744649446494,0,4.27486715867159,13,80,22.9490774907749,959.131034482759,12.0388888888889,22.0098522167488,16.8669950738916,0.014760147601476,12.25,0.018169741697417,0.306273062730627,2906.0184501845,,959.131034482759,12.204,5.99916666666667,2315.66502463054,2319.97536945813,11.3021771217712,0.010734317343173,390.190476190476,93.1087279763746,13.7070223978224,0.180811808118081
26-NOV-19,1737.65682656827,232.08,92.9757933579336,99.8605061728395,0.099641975308642,1125,,29.7535055350553,37.6642066420664,13.0036900369004,0.02662962962963,11.0732361623616,0,4.27107749077491,11,80,22.1143911439114,958.923076923077,12.5619047619048,21.9219512195122,16.9024390243902,0.029520295202952,34.1428571428571,0.018428044280443,0.324723247232472,2898.32472324723,,958.923076923077,12.2637142857143,5.78357142857143,2283.6231884058,2285.28985507246,11.2855313653136,0.005317343173432,215.761904761905,91.7067972092682,14.4895559630827,0.136531365313653
27-NOV-19,1738.47970479705,232.07,93.0126199261993,99.85834375,0.10496875,1126,,29.6169741697417,35.8044280442804,13.1992619926199,0.025453125,11.0713948339483,0,4.27169372693727,5,80,20.8431734317343,958.173913043478,11.4131578947368,21.9605911330049,17.2512315270936,0.007380073800738,55,0.018261992619926,0.321033210332103,2935.63837638376,,958.173913043478,11.8295,5.80342105263158,2306.47058823529,2307.1568627451,11.2889188191882,0.008638376383764,404.352941176471,92.5906854743274,14.0479392464976,0.143911439114391
28-NOV-19,1738.78228782288,232.06,93.0354243542435,99.856294117647,0.107397058823529,1127,,29.5036900369004,36.9114391143911,12.9852398523985,0.026602941176471,11.0695719557196,0,4.26970110701107,11,80,19.380073800738,957.347517730496,11.8439024390244,22.0443349753695,16.9950738916256,0.018450184501845,43.8,0.017531365313653,0.261992619926199,2930.0332103321,,957.347517730496,12.8172,5.74585365853659,2305.78431372549,2306.32352941176,11.2798597785978,0.00409594095941,287.142857142857,92.5608318745506,14.1561680327651,0.129151291512915
29-NOV-19,1739.11439114391,232.01,93.0586715867159,99.8596825396825,0.103809523809524,1128,,29.6675276752767,37.5645756457565,12.9335793357934,0.026047619047619,11.069557195572,0,4.2739926199262,16,80,18.7756457564576,957.705479452055,11.4780487804878,21.9852216748768,16.9556650246305,0.003690036900369,57,0.016738007380074,0.269372693726937,2905.27306273063,,957.705479452055,11.806,5.82121951219512,2318.96551724138,2317.11822660099,11.2989335793358,0.006837638376384,367.294117647059,93.0141019702277,13.7003303433495,0.132841328413284
30-NOV-19,1739.74538745387,232.07,93.0915498154982,99.8617014925373,0.104492537313433,1129,,29.7442804428044,36.7416974169742,13.1291512915129,0.024805970149254,11.069557195572,0,4.27292619926199,8,80,18.0369003690037,958.356164383562,11.4342105263158,22.0098039215686,16.6078431372549,0.018450184501845,16.4,0.016870848708487,0.287822878228782,2907.0295202952,,958.356164383562,10.4766,5.88368421052632,2318.97058823529,2322.23039215686,11.294073800738,0.011173431734317,496.315789473684,93.194009153533,13.7071723447952,0.14760147601476
01-DEC-19,1739.31734317343,232.04,93.0680811808118,99.8744935064935,0.093194805194805,1130,,29.8450184501845,38.0848708487085,12.8892988929889,0.025701298701299,11.069557195572,0,4.27005904059041,11,80,17.7874538745387,958.260273972603,11.174358974359,22.0049261083744,17.1379310344827,0.011070110701107,25.3333333333333,0.016963099630996,0.250922509225092,2883.59409594096,,958.260273972603,13.4716666666667,5.83846153846154,2319.80295566502,2319.43349753694,11.2820774907749,0.006435424354244,346.133333333333,93.0933993902298,13.6895479326435,0.125461254612546
02-DEC-19,1739.12546125461,232.02,93.0594095940959,99.8533768115942,0.110782608695652,1131,,30.0335793357934,37.4686346863469,13.0442804428044,0.026710144927536,11.069557195572,0,4.27010332103321,13,80,18.0992619926199,959.321428571429,11.3,21.8965517241379,16.7832512315271,0.022140221402214,60.1666666666667,0.017073800738007,0.276752767527675,2873.57195571956,332.655737704918,959.321428571429,11.5546666666667,5.86511627906977,2305.58823529412,2307.13235294118,11.2836826568266,0.009892988929889,462.222222222222,92.6080584896574,14.1395655694154,0.129151291512915
03-DEC-19,1739.69741697417,232.03,93.0952029520295,99.8604722222222,0.105402777777778,1132,,29.8081180811808,36.9483394833948,12.9778597785978,0.026763888888889,11.069557195572,0,4.26908118081181,8,80,19.1881918819188,960.444444444444,10.5914893617021,21.9802955665025,16.5665024630542,0.011070110701107,42.3333333333333,0.016944649446495,0.247232472324723,2907.90774907749,268.714285714286,960.444444444444,12.724,5.92382978723404,2316.94581280788,2321.2315270936,11.2789889298893,0.011007380073801,523.3125,93.1723916340205,13.6541866570392,0.151291512915129
04-DEC-19,1739.66420664207,232.04,93.0939852398524,99.8591935483871,0.105822580645161,1133,,29.6682656826568,36.5867158671587,13.0959409594096,0.027290322580645,11.0695055350553,0,4.26415867158672,7,80,20.1667896678967,962.223021582734,10.8636363636364,21.9117647058823,17.0686274509804,0.007380073800738,14.5,0.015723247232472,0.18450184501845,2920.26937269373,325.038095238095,962.223021582734,11.7605,6.00613636363636,2307.07317073171,2304.9512195122,11.2566457564576,0.008339483394834,540.1,92.5141283079501,14.058205470275,0.143911439114391
05-DEC-19,1739.31734317343,232.04,93.0749815498155,99.8521851851852,0.114240740740741,1134,,29.5007380073801,36.5018450184502,13.0848708487085,0.026092592592593,11.0616199261993,0,4.26563837638376,14,80,22.7044280442804,961.978873239437,10.0292682926829,22,16.8480392156863,0.029520295202952,8.25,0.016136531365314,0.206642066420664,2938.37638376384,338.597014925373,961.978873239437,11.3965,5.99073170731707,2318.86699507389,2319.92610837438,11.2631808118081,0.007712177121771,499.636363636364,93.1131709497431,13.7050081993374,0.177121771217712
06-DEC-19,1739.80811808118,232.11,93.099557195572,99.8587586206896,0.107637931034483,1135,,29.5859778597786,36.8634686346863,13,0.026,11.0472324723247,13.670073800738,4.25852029520295,9,80,23.6878228782288,961.410071942446,9.68974358974359,22.0246305418719,16.5221674876847,0.025830258302583,30.1666666666667,0.015885608856089,0.169741697416974,2929.963099631,,961.410071942446,14.6261666666667,5.90282051282051,2307.05882352941,2308.28431372549,11.231852398524,0.00590036900369,428.333333333333,92.6195688838834,13.9797681015403,0.158671586715867
07-DEC-19,1739.79044117647,232.05,93.0966176470588,99.868447761194,0.097313432835821,1136,,29.5360294117647,37.0441176470588,12.9889705882353,0.025462686567164,11.0448529411765,0,4.26008455882353,11,80,23.8301470588235,961.652482269504,9.7452380952381,22.0243902439024,16.7184466019417,0.022058823529412,6.2,0.015985294117647,0.202205882352941,2929.20955882353,,961.652482269504,11.484,5.9597619047619,2319.41176470588,2319.3137254902,11.2392058823529,0.003283088235294,259,93.0873886891663,13.6426905129555,0.1875
08-DEC-19,1737.49264705882,232.04,93.1262867647059,99.8531818181818,0.112568181818182,1137,,29.5158088235294,36.7095588235294,13.0661764705882,0.026340909090909,11.045125,0,4.25759558823529,10,80,24.8338235294118,962.496551724138,10.0921052631579,21.9853658536585,16.5441176470588,0.018382352941177,8.2,0.016066176470588,0.216911764705882,2925.00367647059,,962.496551724138,11.879,6.07315789473684,2315,2320.22058823529,11.2289007352941,0.002095588235294,198.636363636364,93.1253916016123,13.6893650329649,0.113970588235294
09-DEC-19,1739.61397058824,232.07,93.0843014705882,99.8712933333333,0.0964,1138,,29.5547794117647,37.6029411764706,12.8272058823529,0.025706666666667,11.0455625,0,4.25904044117647,13,80,24.7955882352941,961.271428571429,10.674358974359,22.0294117647059,16.6617647058823,0.018382352941177,32.8,0.016286764705882,0.205882352941176,2907.12132352941,,961.271428571429,12.6778,5.99487179487179,2314.26470588235,2318.72549019608,11.2334632352941,0.003411764705882,345.444444444444,93.0533530556201,13.6745060918106,0.091911764705882
10-DEC-19,1739.46691176471,232.05,93.0744852941176,99.8662040816327,0.102367346938776,1139,,29.7573529411765,38.5257352941176,12.7830882352941,0.026938775510204,11.0454448529412,0,4.25559926470588,6,80,25.1397058823529,963.079136690647,10.1558139534884,21.9121951219512,16.7853658536585,0.014705882352941,19,0.016444852941177,0.205882352941176,2858.48529411765,,963.079136690647,11.1195,6.02627906976744,2272.74038461538,2272.64423076923,11.2193713235294,0.001988970588235,296.857142857143,91.2107359993353,15.1338989830904,0.095588235294118
11-DEC-19,1733.67279411765,232.02,93.0811397058824,99.870984375,0.097328125,1140,,29.6356617647059,37.6948529411765,12.8897058823529,0.024875,11.0452205882353,0,4.25927205882353,17,80,25.2257352941176,962.323741007194,9.66571428571429,22,16.8872549019608,0.014705882352941,21.75,0.016698529411765,0.246323529411765,2862.91544117647,350.142857142857,962.323741007194,11.68775,6.03942857142857,2306.19512195122,2307.39024390244,11.2359301470588,0.0043125,482.5,92.6188093895414,13.9828007930971,0.128676470588235
12-DEC-19,1730.30514705882,232.07,93.0627205882353,99.8680588235294,0.096976470588235,1141,,29.7680147058823,37.2279411764706,12.9154411764706,0.024682352941177,11.04475,13.6566911764706,4.25578308823529,17,80,28.3849264705882,965.194244604317,10.3243902439024,21.9362745098039,17.171568627451,0.011029411764706,48.3333333333333,0.016169117647059,0.158088235294118,2845.50735294118,,965.194244604317,13.0103333333333,6.00926829268293,2267.98076923077,2268.24519230769,11.2196139705882,0.002988970588235,587.2,91.0275155851553,14.824134590818,0.069852941176471
13-DEC-19,1738.44852941176,232.05,93.0259926470588,99.8665285714286,0.100214285714286,1142,,29.8084558823529,37.3455882352941,13,0.024628571428571,11.0444852941176,0.147316176470588,4.25489338235294,7,80,27.6536764705882,964.041666666667,8.84857142857143,22.0147058823529,16.6176470588235,0.007352941176471,14.5,0.015731617647059,0.227941176470588,2848.31617647059,,964.041666666667,11.281,5.98342857142857,2316.66666666667,2320.95588235294,11.2172683823529,0.002040441176471,265.142857142857,93.1528964381553,13.6296843909811,0.121323529411765
14-DEC-19,1738.78308823529,232.05,93.0438602941176,99.8631384615385,0.103230769230769,1143,,29.8830882352941,37.5294117647059,12.9742647058824,0.024276923076923,11.0444852941176,0,4.25128676470588,13,80,25.2878676470588,965.722222222222,9.52093023255814,21.8823529411765,16.8921568627451,0.018382352941177,12.2,0.015628676470588,0.132352941176471,2838.73529411765,,965.722222222222,11.236,5.87441860465116,2312.89215686275,2318.0637254902,11.2012867647059,0.003003676470588,468.833333333333,93.0368180625314,13.6298803366525,0.069852941176471
15-DEC-19,1738.11029411765,232.05,93.0073529411765,99.8658939393939,0.101287878787879,1144,,29.9452205882353,38.2463235294118,12.7867647058824,0.025151515151515,11.0444558823529,0,4.25558088235294,16,80,24.7143382352941,964.841379310345,10.3822222222222,21.8970588235294,17.156862745098,0.003676470588235,189,0.015088235294118,0.121323529411765,2820.13970588235,,964.841379310345,9.75,5.82155555555556,2317.69607843137,2317.42647058824,11.2194779411765,0.003981617647059,407.111111111111,93.0116423040681,13.7145750252599,0.073529411764706
16-DEC-19,1738.64705882353,232.09,93.034375,99.8484615384615,0.117326923076923,1145,,30.0382352941176,37.3382352941176,12.8455882352941,0.025711538461539,11.0441801470588,0,4.25261764705882,13,80,24.5136029411765,966.642857142857,9.34634146341463,21.9901960784314,16.921568627451,0.029411764705882,36.5714285714286,0.014702205882353,0.154411764705882,2828.55147058824,,966.642857142857,12.0615714285714,5.95658536585366,2306.48780487805,2306.07317073171,11.2051397058823,0.004018382352941,249.428571428571,92.5388208688162,13.9298284153854,0.110294117647059
17-DEC-19,1735.01102941176,232,93.006875,99.8652083333333,0.100472222222222,1146,,30.0764705882353,37.4191176470588,12.9191176470588,0.026166666666667,11.0439338235294,0,4.25163235294118,8,80,27.7683823529412,965.2,9.50204081632653,22.0294117647059,16.9264705882353,0.022058823529412,24.8333333333333,0.014525735294118,0.139705882352941,2822.875,,965.2,14.421,5.93897959183673,2307.70731707317,2306.26829268293,11.2043529411765,0.003297794117647,248.461538461538,92.5801584755064,14.0177598800969,0.066176470588235
18-DEC-19,1737.74632352941,232.08,92.9854411764706,99.8593559322034,0.105932203389831,1147,,30.0838235294118,37.9889705882353,12.9117647058824,0.026864406779661,11.0435404411765,0,4.25146691176471,14,80,30.0911764705882,967.608108108108,9.40851063829787,21.8243902439024,16.8872549019608,0.014705882352941,6.75,0.014128676470588,0.099264705882353,2824.53308823529,,967.608108108108,11.91125,5.91340425531915,2284.41747572816,2286.84466019417,11.2004963235294,0.000588235294118,208.333333333333,91.7723536887324,14.3471034857185,0.088235294117647
19-DEC-19,1730.16544117647,232.08,92.8988602941176,99.8654324324324,0.100243243243243,1148,,30.0305147058824,38.360294117647,12.7389705882353,0.025621621621622,11.0430147058824,13.6719117647059,4.25277573529412,19,80,30.9753676470588,966.219178082192,9.625,21.906862745098,16.9705882352941,0.018382352941177,8.8,0.014488970588235,0.113970588235294,2814.15441176471,,966.219178082192,12.1544,5.86725,2308.08823529412,2303.62745098039,11.2054852941176,0.000577205882353,283,92.445856458171,13.7605647443995,0.113970588235294
20-DEC-19,1735.37867647059,232.06,92.8562867647059,99.8558095238095,0.105650793650794,1149,,30.0338235294118,38.0919117647059,12.8198529411765,0.02631746031746,11.0430147058824,13.6801838235294,4.24886764705882,18,80,30.7650735294118,967.041379310345,9.53478260869565,21.8627450980392,17.171568627451,0.011029411764706,16.6666666666667,0.014882352941177,0.180147058823529,2808.02205882353,,967.041379310345,12.199,5.88673913043478,2275.94202898551,2276.78743961353,11.1895110294118,0,,91.3754452593676,14.5122317503659,0.113970588235294
21-DEC-19,1733.20955882353,232.09,92.7386397058824,99.8613548387097,0.101274193548387,1150,,30.1643382352941,38.3419117647059,12.8088235294118,0.025822580645161,11.0430147058824,0,4.25401838235294,15,80,30.6264705882353,967.379310344828,9.475,21.8333333333333,17,0.025735294117647,21,0.014676470588235,0.143382352941176,2804.99264705882,,967.379310344828,12.0507142857143,5.89363636363636,2292.68292682927,2291.43902439024,11.2111617647059,0.002841911764706,409.833333333333,91.9499925528855,14.108387513813,0.139705882352941
22-DEC-19,1731.80514705882,232.1,92.6626470588235,99.8564918032787,0.104409836065574,1151,,30.2154411764706,38.4301470588235,12.7757352941176,0.025491803278689,11.0436286764706,0,4.24992647058824,10,80,31.3529411764706,968.159722222222,9.20652173913043,21.7303921568627,16.8676470588235,0,,0.014154411764706,0.102941176470588,2805.07720588235,,968.159722222222,,5.82260869565217,2294.90196078431,2299.24019607843,11.1937426470588,0.00075,298,92.2598548863469,13.7655157120019,0.125
23-DEC-19,1723.53676470588,232.08,92.5394485294118,99.8629180327869,0.100606557377049,1152,,30.1411764705882,38.6323529411765,12.8419117647059,0.026131147540984,11.0446433823529,0,4.25363235294118,17,80,34.5742647058824,968.556291390728,9.24,21.7745098039216,16.7892156862745,0.022058823529412,25.6,0.014264705882353,0.117647058823529,2811.67647058824,,968.556291390728,14.1446,5.872,2294.09756097561,2289.65853658537,11.2095955882353,0.002180147058824,357.25,91.8821087955365,14.132785508803,0.125
24-DEC-19,1729.76102941176,231.34,92.5897058823529,99.8493965517241,0.111586206896552,1153,,30.1139705882353,38.0036764705882,12.7536764705882,0.02548275862069,11.0463345588235,0,4.24685661764706,17,80,33.5371323529412,968.9,9.16458333333333,21.7707317073171,16.671568627451,0.018382352941177,6.8,0.014378676470588,0.091911764705882,2816.59191176471,,968.9,11.0488,5.92270833333333,2287.6213592233,2290.31553398058,11.2169485294118,0.006308823529412,675,92.2028609981568,14.4299142929103,0.158088235294118
25-DEC-19,1728.76470588235,231.34,92.5779044117647,99.8639014084507,0.098070422535211,1154,,30.1202205882353,36.9779411764706,13.0036764705882,0.025887323943662,11.0476066176471,0,4.246,16,80,31.2095588235294,965.549668874172,9.4974358974359,21.8333333333333,16.8529411764706,0.018382352941177,7.2,0.014694852941177,0.139705882352941,2837.18382352941,,965.549668874172,12.3388,5.9,2293.85365853659,2293.87804878049,11.2122794117647,0.005110294117647,979.666666666667,92.3478764230428,13.9523728113726,0.117647058823529
26-DEC-19,1729.43014705882,231.3,92.6590073529412,99.8638358208955,0.100432835820896,1155,,29.8569852941176,38.7316176470588,12.8088235294118,0.026373134328358,11.0474852941176,13.7080147058823,4.24647794117647,8,80,32.5334558823529,966.928104575163,9.41162790697674,21.7598039215686,16.671568627451,0.025735294117647,42.8333333333333,0.015323529411765,0.132352941176471,2840.01102941176,,966.928104575163,12.4986666666667,6.01488372093023,2298.87804878049,2299.9512195122,11.2138676470588,0.005084558823529,811.75,92.6075844930141,14.1063207469319,0.132352941176471
27-DEC-19,1730.53308823529,231.54,92.7465073529412,99.8624411764706,0.101941176470588,1156,,30.04375,37.5772058823529,13.0514705882353,0.026661764705882,11.047794117647,13.6922058823529,4.25214338235294,17,80,32.8871323529412,963.624161073826,10.02,21.7560975609756,16.6682926829268,0.003676470588235,17,0.016363970588235,0.213235294117647,2825.04411764706,,963.624161073826,10.853,5.884,2303.80487804878,2309.07317073171,11.2303088235294,0.005720588235294,693.166666666667,92.8797114758177,13.8896188352018,0.099264705882353
28-DEC-19,1729.08823529412,231.36,92.88,99.8540149253731,0.10534328358209,1157,,30.0345588235294,37.0735294117647,12.860294117647,0.026626865671642,11.047794117647,0,4.25560294117647,18,80,32.0363970588235,963.594594594595,9.75681818181818,21.828431372549,17.2401960784314,0.018382352941177,31.75,0.017257352941177,0.246323529411765,2833.95955882353,,963.594594594595,12.15375,5.91318181818182,2286.50485436893,2290.92233009709,11.2520919117647,0.007386029411765,573.777777777778,92.2209110682934,14.1710959499718,0.132352941176471
29-DEC-19,1733.78308823529,231.03,93.0244117647059,99.85990625,0.09971875,1158,,29.8838235294118,37.25,12.9264705882353,0.02628125,11.0468602941176,0,4.25123897058824,14,80,30.4544117647059,960.434482758621,10.6533333333333,21.7647058823529,17.093137254902,0.022058823529412,20,0.0174375,0.224264705882353,2848.56985294118,,960.434482758621,11.53225,5.82711111111111,2288.15533980583,2292.83980582524,11.2506470588235,0.006077205882353,593.142857142857,92.4311376191777,14.1275127368091,0.158088235294118
30-DEC-19,1734.34926470588,230.63,93.1401838235294,99.8570151515151,0.102257575757576,1159,,29.8522058823529,37.2647058823529,12.9264705882353,0.026863636363636,11.0453970588235,0,4.25609926470588,9,80,28.5283088235294,960.168918918919,10.4533333333333,21.7170731707317,17.0048780487805,0.011029411764706,47.3333333333333,0.017694852941177,0.238970588235294,2845.36397058824,,960.168918918919,10.6553333333333,5.91466666666667,2289.51219512195,2296,11.2840110294118,0.008363970588235,589,92.7190694979097,13.8471682789279,0.110294117647059
31-DEC-19,1733.6875,231.05,93.1204044117647,99.859328125,0.098390625,1160,,29.8055147058824,38.625,12.8566176470588,0.027421875,11.0444044117647,0,4.25352205882353,19,80,26.7216911764706,957.253424657534,11.7609756097561,21.7745098039216,17.171568627451,0.014705882352941,73.25,0.017900735294118,0.257352941176471,2831.5625,,957.253424657534,13.94825,5.78439024390244,2293.90243902439,2297.34146341463,11.2651801470588,0.006790441176471,473.8,92.6009887444437,13.9078072641919,0.125
01-JAN-20,1735.42647058824,231.32,93.2144117647059,99.8520579710145,0.104942028985507,1161,,29.9323529411765,37.4632352941176,12.8676470588235,0.027463768115942,11.0439338235294,0,4.25925367647059,14,80,24.3654411764706,958.473684210526,10.9947368421053,21.8823529411765,16.828431372549,0.007352941176471,5.5,0.017488970588235,0.198529411764706,2829.02573529412,,958.473684210526,12.3675,5.86263157894737,2287.23300970874,2298.27669902913,11.2713602941176,0.009022058823529,484.642857142857,92.5337589385865,14.3003492988934,0.110294117647059
02-JAN-20,1736.17279411765,231.01,93.2720220588235,99.8495833333333,0.104861111111111,1162,,30.0158088235294,37.8088235294118,12.8529411764706,0.027444444444444,11.043981617647,13.6391911764706,4.25530514705882,10,80,23.8158088235294,957.116438356164,11.7695652173913,21.8872549019608,17.0245098039216,0.014705882352941,33.75,0.018235294117647,0.290441176470588,2816.01470588235,,957.116438356164,11.56175,5.8345652173913,2286.69902912621,2293.81067961165,11.2728345588235,0.008308823529412,369.105263157895,92.4770813422684,13.9170271403685,0.102941176470588
03-JAN-20,1735.87867647059,231.06,93.2838235294118,99.8474307692308,0.107984615384615,1163,,30.0180147058823,36.6691176470588,13.0147058823529,0.028123076923077,11.0441176470588,0.147316176470588,4.25744852941176,15,80,24.6139705882353,959.220689655172,11.6780487804878,21.8309178743961,16.7487922705314,0.018382352941177,70.4,0.018242647058824,0.301470588235294,2837.38970588235,,959.220689655172,12.4602,5.88073170731707,2295.85365853659,2303.53658536585,11.2751066176471,0.007790441176471,413.888888888889,92.8474862974329,13.9624768665706,0.099264705882353
04-JAN-20,1736.36764705882,232.1,93.2663602941176,99.8481176470588,0.107426470588235,1164,,29.7882352941176,37.2757352941176,12.9705882352941,0.029426470588235,11.0441176470588,0,4.26830147058824,20,80,24.13125,957.586206896552,11.5162790697674,21.9607843137255,16.921568627451,0.022058823529412,43.6,0.017441176470588,0.238970588235294,2856.44485294118,,957.586206896552,13.8122,5.90441860465116,2301.31707317073,2312.73170731707,11.2711838235294,0.010908088235294,432.095238095238,92.80321765885,14.0049750060221,0.132352941176471
05-JAN-20,1730.97426470588,232.07,93.2334926470588,99.8497195121951,0.105036585365854,1165,,29.8705882352941,37.6139705882353,12.8860294117647,0.029841463414634,11.0436323529412,0,4.26064338235294,9,80,24.8672794117647,962.296551724138,11.2268292682927,21.8970588235294,17.0539215686274,0.007352941176471,4,0.017077205882353,0.205882352941176,2830.97794117647,,962.296551724138,9.258,5.84682926829268,2294.70873786408,2295.41262135922,11.240375,0.007073529411765,656,92.1197632131276,14.0197848577663,0.161764705882353
06-JAN-20,1736.32720588235,232.07,93.1225367647059,99.8377666666667,0.114333333333333,1166,,30.0702205882353,38.5220588235294,12.7463235294118,0.030766666666667,11.0434117647059,0,4.26005882352941,16,80,26.6308823529412,959.211267605634,11.11,21.9313725490196,17.2401960784314,0.022058823529412,53,0.016503676470588,0.253676470588235,2810.05514705882,,959.211267605634,12.56375,5.88,2286.58536585366,2290.51219512195,11.2375661764706,0.007448529411765,607,91.9211182488284,14.1509112485208,0.106617647058824
