Repository: mohamed1249/Upwork-Projects

File: Dubai 1/L3 Cell Analysis Detail.csv (part 11 of 20)
Date,Metal Tapped 7 Dy Run (kg/pd),Amperage (kA),Curr Eff 7 Dy Running (%),Aluminium (%),Iron (%),Cell Age (days),Cell Restart Age (days),BFT (sec),UF (min),UF_NO (no),Silicon (%),Base RSP (µΩ),Nett Sp Engy 7 Dy Run (kWh/kg Al),Nett Volts Per Pot (V),Anode Problems (No),Anode Shift Life (shifts),AlF3 Cons (kg AlF3/pd),Bath Temp (°C),Excess AlF3 (%),Metal Ht Bef Tap (cm),Bath Ht Bef Tap (cm),AE Freq (AE/pd),AE Duration (secs),Noise Volts (V),Noise Act (No/pd),Alumina Dumps (No/pd),Lining Drop (mV),Bath Temp (°C),AEV (V),SPAR,Call Wt (kg),Cruce Wt (kg),Sm RES (µΩ),TRSP (µΩ),TRSP TIME (min),Current Effeciency (%),Net Specific Energy (kWh/kg Al),NAE Freq (AE/pd)
07-JAN-20,1732.06985294118,232.06,93.1729779411765,99.8414615384615,0.111553846153846,1167,,30.0830882352941,38.7279411764706,12.8860294117647,0.031307692307692,11.0446580882353,0,4.26305514705882,16,80,27.1852941176471,961.598591549296,10.7868421052632,21.9509803921569,16.7549019607843,0.014705882352941,10.6666666666667,0.016220588235294,0.194852941176471,2811.66544117647,302.730769230769,961.598591549296,12.939,5.88736842105263,2304.58536585366,2310.14634146341,11.2503088235294,0.009849264705882,579.769230769231,92.7142546962355,13.9142203046305,0.102941176470588
08-JAN-20,1729.13970588235,232.06,93.0748529411765,99.8490365853659,0.10319512195122,1168,,30.0125,37.6470588235294,12.8860294117647,0.029865853658537,11.0443419117647,0,4.25974632352941,5,80,28.2367647058823,959.80985915493,11.380487804878,21.9901960784314,17.4780487804878,0.018382352941177,30,0.016507352941177,0.213235294117647,2836.57720588235,,959.80985915493,10.915,5.90121951219512,2306.73170731707,2311.63414634146,11.2364154411765,0.004044117647059,295.2,92.7739655110553,13.8252554837369,0.091911764705882
09-JAN-20,1732.54411764706,232.08,93.0815808823529,99.8404032258064,0.113209677419355,1169,,30.0746323529412,37.4963235294118,12.9522058823529,0.033741935483871,11.0434926470588,13.6826838235294,4.25956985294118,5,80,28.0216911764706,962.550724637681,10.7756756756757,22.0441176470588,16.8823529411765,0.007352941176471,7,0.016125,0.209558823529412,2818.42279411765,316.797297297297,962.550724637681,12.3355,5.94378378378378,2285.65217391304,2289.44444444444,11.2354889705882,0.007716911764706,387.176470588235,91.8766844829849,14.2454469917618,0.0625
10-JAN-20,1740.17279411765,232.07,93.1088970588235,99.8609784946236,0.094752688172043,1170,,29.9654411764706,36.8786764705882,13.0514705882353,0.030333333333333,11.0433823529412,13.6818014705882,4.25940073529412,8,80,27.3143382352941,960.353741496599,11.2054054054054,22.0975609756098,17.1666666666667,0.014705882352941,19.5,0.016584558823529,0.202205882352941,2842.23897058824,332.161290322581,960.353741496599,12.58,5.88648648648649,2295.33980582524,2304.02912621359,11.2348529411765,0.006308823529412,351.866666666667,92.4635695939389,14.2320119566521,0.117647058823529
11-JAN-20,1727.86764705882,232.07,93.1017647058824,99.8525555555555,0.0995,1171,,29.9518382352941,37.3125,13.0441176470588,0.031861111111111,11.0433823529412,0,4.25638235294118,4,80,27.0180147058823,960.553956834532,10.3468085106383,21.9414634146341,16.6682926829268,0.014705882352941,49.5,0.017551470588235,0.231617647058824,2838.32352941176,,960.553956834532,12.9095,5.88063829787234,2317.54901960784,2321.22549019608,11.2215367647059,0.0065,322,93.1536811814041,13.6572803461952,0.132352941176471
12-JAN-20,1716.31985294118,232.02,93.080625,99.8577727272727,0.100602272727273,1172,,29.7694852941176,36.1507352941176,13.0955882352941,0.029693181818182,11.0422867647059,0,4.27075,11,80,25.7419117647059,956.611111111111,11.3953488372093,22.0147058823529,17.4585365853659,0.033088235294118,27.625,0.018238970588235,0.327205882352941,2864.91176470588,,956.611111111111,12.636,5.94372093023256,2306.48780487805,2311.68292682927,11.2849375,0.004382352941176,339.909090909091,92.7927177257252,13.8804038862845,0.102941176470588
13-JAN-20,1733.59558823529,232,93.2446323529412,99.842512195122,0.110414634146341,1173,,29.7375,36.5551470588235,13.0330882352941,0.031024390243902,11.0414448529412,0,4.2625625,9,80,24.2841911764706,959.351724137931,11.7695652173913,21.9313725490196,17.2205882352941,0.011029411764706,24.6666666666667,0.018720588235294,0.294117647058824,2865.58088235294,325.074074074074,959.351724137931,12.347,5.87065217391304,2290.24154589372,2291.85990338164,11.2676985294118,0.007397058823529,428.181818181818,92.0033510501672,14.3877626509254,0.106617647058824
14-JAN-20,1727.20295202952,232.08,93.1941697416974,99.8422567567567,0.111216216216216,1174,,29.4125461254612,36.0405904059041,13.029520295203,0.029878378378378,11.0383911439114,0,4.26612177121771,10,80,23.7741697416974,955.614864864865,11.3272727272727,21.9852941176471,17.4656862745098,0.007380073800738,5.5,0.018070110701107,0.25830258302583,2907.24354243542,,955.614864864865,11.2885,5.98681818181818,2281.54589371981,2290.28985507246,11.2604022140221,0.006439114391144,327.294117647059,91.9106112837498,14.3534876817975,0.118081180811808
15-JAN-20,1724.81549815498,232.03,93.1809963099631,99.8490860215054,0.106505376344086,1175,,29.3088560885609,36.6826568265683,12.9963099630996,0.02905376344086,11.0365313653137,0,4.26715498154982,4,80,23.2944649446494,958.143835616438,10.8117647058824,22.0147783251232,16.9211822660098,0.03690036900369,37.5,0.017826568265683,0.273062730627306,2904.0073800738,,958.143835616438,12.2935,5.78970588235294,2315.27093596059,2319.58128078818,11.2675682656826,0.004638376383764,303.75,93.1061520567675,13.723718903645,0.125461254612546
16-JAN-20,1739.49077490775,232.04,93.0843542435424,99.84088,0.11524,1176,,29.3191881918819,36.4317343173432,12.9741697416974,0.02976,11.0359040590406,13.6910701107011,4.27137638376384,12,80,23.2944649446494,957.48275862069,11.0725,22.0985221674877,17.1822660098522,0.022140221402214,17.8333333333333,0.01830258302583,0.33210332103321,2912.70479704797,,957.48275862069,11.3316666666667,5.76,2317.09359605911,2319.70443349754,11.2858265682657,0.004376383763838,247.615384615385,93.1062799856257,13.8805594813817,0.214022140221402
17-JAN-20,1739.66051660517,232,93.0966051660517,99.8392045454545,0.121397727272727,1177,,29.3147601476015,35.5313653136531,13.1143911439114,0.028863636363636,11.0357933579336,13.6953505535055,4.26449446494465,11,80,23.150553505535,959.812080536913,11.0511111111111,22.0591133004926,17.0985221674877,0.018450184501845,28.6,0.018837638376384,0.309963099630996,2919.51660516605,373.333333333333,959.812080536913,11.625,5.82466666666667,2279.32038834951,2286.77184466019,11.2576014760148,0.01160147601476,318.928571428571,91.7990984027769,14.4648433549079,0.136531365313653
18-JAN-20,1739.90405904059,232.1,93.1080811808118,99.8505643564356,0.112237623762376,1178,,29.3184501845018,36.7564575645756,13.0885608856089,0.028544554455446,11.0357933579336,0,4.27227675276753,12,80,23.2512915129151,957.473333333333,11.7348837209302,22.1560975609756,17.0390243902439,0.018450184501845,25.25,0.018442804428044,0.354243542435424,2903.13284132841,,957.473333333333,10.92375,5.78651162790698,2293.88349514563,2300.92233009709,11.2861254612546,0.007321033210332,321.611111111111,92.3257614554404,14.307651175554,0.191881918819188
19-JAN-20,1736.85608856089,232.09,93.239815498155,99.8473058823529,0.113882352941176,1179,,29.4442804428044,36.6383763837638,13.0110701107011,0.028611764705882,11.0362841328413,0,4.26727306273063,12,80,23.160147601476,959.930555555556,11.5782608695652,22.0295566502463,16.8866995073892,0.025830258302583,23.5714285714286,0.01880073800738,0.365313653136531,2900.19926199262,,959.930555555556,12.5834285714286,5.76652173913043,2325.3431372549,2316.20689655172,11.2652730627306,0.007870848708487,338.260869565217,93.4796493360925,13.7959517417392,0.107011070110701
20-JAN-20,1742.86346863469,232.08,93.2556088560886,99.8585,0.107157407407407,1180,,29.4586715867159,37.5756457564576,13.0664206642066,0.026740740740741,11.0374538745387,0,4.26557564575646,12,80,23.630258302583,958.245033112583,11.4725,22.064039408867,17.0985221674877,0.014760147601476,16.25,0.018512915129151,0.291512915129151,2880.0036900369,355.5,958.245033112583,11.257,5.7675,2305.78431372549,2312.45098039216,11.2586826568266,0.005948339483395,263.833333333333,92.7983501679677,13.910475778311,0.095940959409594
21-JAN-20,1743.31734317343,232.08,93.2818450184502,99.845914893617,0.116159574468085,1181,,29.6476014760148,37.0922509225092,12.9778597785978,0.028404255319149,11.0377712177122,0,4.26637269372694,15,80,24.6376383763838,958.724137931034,11.363829787234,22.0341463414634,17.256038647343,0.025830258302583,18.4285714285714,0.018040590405904,0.33210332103321,2862.87822878229,,958.724137931034,12.3958571428571,5.90744680851064,2270.09661835749,2275.28985507246,11.2617933579336,0.006324723247232,447.3,91.3055054562518,14.5653679598863,0.173431734317343
22-JAN-20,1744.21771217712,232.09,93.3268265682657,99.8444933333333,0.118013333333333,1182,,29.6309963099631,37.1291512915129,12.9963099630996,0.028266666666667,11.0374243542435,0,4.26755719557196,8,80,24.9590405904059,959.013333333333,10.5905660377358,22.1512195121951,16.9414634146341,0,,0.017940959409594,0.321033210332103,2866.61254612546,,959.013333333333,,5.83679245283019,2314.14634146341,2317.68292682927,11.2674501845018,0.008789667896679,427.526315789474,93.0047007695403,14.0035485617434,0.140221402214022
23-JAN-20,1745.15129151292,232.05,93.3744649446494,99.8510963855422,0.110614457831325,1183,,29.7741697416974,37.479704797048,13.0110701107011,0.028819277108434,11.0363837638376,0.147453874538745,4.26654612546125,10,80,25.1892988929889,958.443661971831,11.45,22.1083743842365,17.0886699507389,0.007380073800738,50.5,0.018162361623616,0.328413284132841,2845.60147601476,,958.443661971831,21.9745,5.8225,2293.70731707317,2298.0487804878,11.2641143911439,0.007055350553506,292.411764705882,92.2303270317507,14.2586244284774,0.132841328413284
24-JAN-20,1744.61254612546,232.05,93.3441328413284,99.8528426966292,0.110112359550562,1184,,29.8332103321033,36.4833948339483,12.8929889298893,0.027696629213483,11.0361623616236,0.147564575645756,4.26486346863469,15,80,24.8535055350553,959.079470198675,11.1725,22.1083743842365,16.9408866995074,0.018450184501845,50.4,0.017749077490775,0.287822878228782,2855.62361623616,370.5,959.079470198675,15.133,5.7945,2308.09756097561,2310.31707317073,11.2578228782288,0.00729889298893,245,92.7263013286427,14.07942670747,0.132841328413284
25-JAN-20,1747.38007380074,232.05,93.4964575645756,99.8614680851064,0.101989361702128,1185,,29.609594095941,35.5239852398524,13.0922509225092,0.026553191489362,11.0361623616236,0,4.26456826568266,15,80,24.8583025830258,959.645833333333,10.8854166666667,22.2019704433498,16.7142857142857,0.018450184501845,12.4,0.017837638376384,0.269372693726937,2894.63468634686,,959.645833333333,13.1808,5.76229166666667,2285.74879227053,2290.09661835749,11.2561881918819,0.011343173431734,435.739130434783,91.9127577776179,14.2334987976726,0.118081180811808
26-JAN-20,1745.56088560886,232.04,93.399704797048,99.8572717391304,0.106684782608696,1186,,29.4782287822878,36.8044280442804,13.0479704797048,0.028369565217391,11.0364206642066,0,4.26143173431734,7,80,25.040590405904,960.790540540541,10.8441860465116,22.2048780487805,16.8975609756098,0.022140221402214,15.6666666666667,0.017859778597786,0.250922509225092,2894.29151291513,,960.790540540541,12.1323333333333,6.00139534883721,2330.44117647059,2329.21568627451,11.2428597785978,0.007,349.294117647059,93.4860199176231,13.6723487954889,0.191881918819188
27-JAN-20,1745.87453874539,232.03,93.4193357933579,99.8547407407407,0.10816049382716,1187,,29.4649446494465,36.1512915129151,13.0811808118081,0.028691358024691,11.0370848708487,0,4.26349446494465,7,80,25.2228782287823,958.669014084507,11.631914893617,22.0738916256158,16.6453201970443,0.014760147601476,30.75,0.017660516605166,0.239852398523985,2903.71217712177,,958.669014084507,12.7675,5.72659574468085,2303.28431372549,2307.37745098039,11.2527195571956,0.007538745387454,329.818181818182,92.6163000118448,14.0378928722064,0.136531365313653
28-JAN-20,1744.58671586716,232.03,93.3546863468635,99.8585647058824,0.105635294117647,1188,,29.3686346863469,36.2214022140221,13.1328413284133,0.027788235294118,11.0365055350554,0,4.26391143911439,15,80,25.5922509225092,959.421768707483,11.2116279069767,22.064039408867,16.9901477832512,0.018450184501845,41.4,0.017922509225092,0.284132841328413,2907.68265682657,,959.421768707483,12.8852,5.82906976744186,2320.29556650246,2325.68965517241,11.2541660516605,0.00819926199262,530.416666666667,93.3497280529909,13.6482593110238,0.136531365313653
29-JAN-20,1741.61254612546,232.03,93.3639852398524,99.8688067226891,0.095436974789916,1189,,29.3409594095941,36.3210332103321,13.1254612546125,0.026252100840336,11.0360147601476,0,4.26392619926199,10,80,24.2922509225092,957.542857142857,11.1115384615385,22.1133004926108,17.1034482758621,0.007380073800738,10.5,0.018479704797048,0.265682656826568,2901.43542435424,,957.542857142857,11.4225,5.79961538461538,2272.22222222222,2270.24154589372,11.2544464944649,0.00809594095941,383.9375,91.1256942484673,14.9722773017966,0.088560885608856
30-JAN-20,1744.47232472325,232.02,93.3513284132841,99.8555243902439,0.107475609756098,1190,,29.3730627306273,36.2952029520295,13.0811808118081,0.028219512195122,11.0329852398524,0,4.26323247232472,13,80,24.8343173431734,960.440559440559,9.87837837837838,22.1029411764706,16.9166666666667,0.014760147601476,19,0.018771217712177,0.328413284132841,2903.23247232472,,960.440559440559,12.1875,5.77513513513514,2316.91176470588,2321.17647058824,11.2526715867159,0.00690036900369,326.176470588235,93.171787946633,13.662926580679,0.202952029520295
31-JAN-20,1743.11439114391,232.08,93.279778597786,99.8574888888889,0.106144444444444,1191,,29.3007380073801,36.0110701107011,13.09963099631,0.027266666666667,11.0311808118081,0,4.26220295202952,11,80,26.9833948339483,959.121428571429,11.3318181818182,22.1034482758621,16.9261083743842,0.044280442804428,12.6666666666667,0.018837638376384,0.306273062730627,2914.52767527675,,959.121428571429,11.5471666666667,5.91090909090909,2272.94685990338,2272.72946859903,11.2442767527675,0.006354243542435,382.846153846154,91.2059031650035,14.6339774536516,0.14760147601476
01-FEB-20,1733.63099630996,232.05,93.1035793357933,99.8627065217391,0.099826086956522,1192,,29.3867158671587,37.5018450184502,12.9077490774908,0.027391304347826,11.0311808118081,0,4.26109225092251,13,80,27.3239852398524,962.05035971223,11.2945945945946,22.0394088669951,17.2364532019704,0.007380073800738,32.5,0.018583025830258,0.324723247232472,2882.61623616236,,962.05035971223,11.622,5.80054054054054,2304.06862745098,2307.27941176471,11.2423726937269,0.007981549815498,273,92.6039834415611,13.8358751804236,0.151291512915129
02-FEB-20,1740.70110701107,232.04,93.149815498155,99.8592337662337,0.103298701298701,1193,,29.6114391143911,36.7084870848708,13.0184501845018,0.028337662337662,11.0308597785978,0,4.26271217712177,13,80,26.8394833948339,960.709459459459,11.346511627907,22.2303921568627,16.7093596059113,0.011070110701107,8.66666666666667,0.018129151291513,0.313653136531365,2869.79335793358,,960.709459459459,11.9696666666667,5.75953488372093,2274.97584541063,2277.53623188406,11.2490295202952,0.00779704797048,307.25,91.4117995991926,14.9278012116682,0.177121771217712
03-FEB-20,1739.81918819188,232,93.1050184501845,99.8660476190476,0.097228571428571,1194,,29.7372693726937,36.9594095940959,13.0332103321033,0.027247619047619,11.0306273062731,0,4.25769003690037,13,80,27.1848708487085,963.204081632653,9.61333333333333,22.1862745098039,17.3088235294118,0.014760147601476,20.5,0.018225092250923,0.269372693726937,2854.9520295203,,963.204081632653,11.99675,5.75666666666667,2311.41463414634,2306.78048780488,11.2293653136531,0.003553505535055,256.1,92.6039126255151,14.0034214233142,0.114391143911439
04-FEB-20,1739.05904059041,232.05,93.0617712177122,99.8624337349397,0.100879518072289,1195,,29.8476014760148,37.2730627306273,12.8708487084871,0.027819277108434,11.0311402214022,0,4.25884870848708,12,80,28.0291512915129,962.142857142857,11.5847826086957,22.1052631578947,16.7142857142857,0.014760147601476,56,0.017848708487085,0.250922509225092,2836.88560885609,,962.142857142857,13.343,5.81565217391304,2313.94088669951,2314.28571428571,11.2320147601476,0.005136531365314,300.625,92.8851854144707,13.7019537009773,0.11070110701107
05-FEB-20,1738.94095940959,232.05,93.0543542435424,99.8522894736842,0.110644736842105,1196,,29.8933579335793,36.929889298893,13.0110701107011,0.028065789473684,11.0320885608856,0,4.2590110701107,10,80,27.6214022140221,961.727272727273,10.6105263157895,22.1285714285714,16.8275862068966,0.011070110701107,24.6666666666667,0.017878228782288,0.280442804428044,2845.14760147601,,961.727272727273,11.688,5.71815789473684,2306.02941176471,2309.55882352941,11.2311180811808,0.00409594095941,343.818181818182,92.6922732893282,14.0559818204986,0.140221402214022
06-FEB-20,1740.09963099631,232.11,93.1113653136531,99.8404237288136,0.12064406779661,1197,,29.9819188191882,37.9630996309963,12.9188191881919,0.029694915254237,11.0300405904059,13.6635793357933,4.25836531365314,11,80,27.5926199261993,961.312925170068,10.7326086956522,22.1470588235294,17.3627450980392,0.014760147601476,9.25,0.017479704797048,0.25830258302583,2823.85977859779,,961.312925170068,12.41675,5.94521739130435,2275.21739130435,2278.55072463768,11.2284575645756,0.001745387453875,249,91.4265129911114,14.5845422789502,0.114391143911439
07-FEB-20,1738.81549815498,231.82,93.0569003690037,99.8391724137931,0.122396551724138,1198,,30.0107011070111,37.9852398523985,12.8745387453874,0.028879310344828,11.0261992619926,13.6671217712177,4.25885608856089,12,80,27.9955719557195,960.021126760563,9.98048780487805,22.1029411764706,16.9901960784314,0.011070110701107,12.3333333333333,0.017774907749078,0.273062730627306,2825.92619926199,303.216417910448,960.021126760563,13.3856666666667,5.90560975609756,2306.12745098039,2310.49019607843,11.2416900369004,0.006243542435424,337.65,92.8228544319792,13.7215645794131,0.107011070110701
08-FEB-20,1738.64944649446,231.22,93.0987453874539,99.8415970149254,0.119880597014925,1199,,30.0531365313653,37.7380073800738,12.929889298893,0.027880597014925,11.0261992619926,0,4.25252398523985,15,80,28.1826568265683,959.72972972973,10.8578947368421,22.0837438423645,17.3694581280788,0.011070110701107,32.3333333333333,0.018583025830258,0.298892988929889,2821.63837638376,,959.72972972973,10.803,5.85842105263158,2298.72549019608,2305.07352941176,11.2462324723247,0.006453874538745,358.052631578947,92.8471518050362,14.2914896158219,0.099630996309963
09-FEB-20,1737.16236162362,231.03,93.0753136531365,99.8457936507937,0.117174603174603,1200,,29.9516605166052,37.2656826568266,12.9151291512915,0.027079365079365,11.0258782287823,0,4.24764206642066,10,80,27.6549815498155,958.232394366197,11.394,22.0886699507389,17.3497536945813,0.011070110701107,70,0.018476014760148,0.25830258302583,2833.36531365314,311.625,958.232394366197,13.4025,5.8782,2307.9802955665,2307.26600985222,11.2342472324723,0.004306273062731,197.565217391304,93.0127004681617,13.6263579434264,0.173431734317343
10-FEB-20,1737.08118081181,230.67,93.1460147601476,99.8496716417911,0.112701492537313,1201,,29.9435424354243,38.2177121771218,12.7822878228782,0.026880597014925,11.0256457564576,0,4.25173800738007,15,80,26.2686346863469,957.277777777778,11.095,22.1822660098522,16.8872549019608,0.014760147601476,8.25,0.018073800738007,0.199261992619926,2820.18819188192,328.935483870968,957.277777777778,12.522,5.88675,2304.06862745098,2305.71078431373,11.261667896679,0.007841328413284,362.35,93.0942650860146,13.7968819871912,0.136531365313653
11-FEB-20,1731.54981549815,231.09,93.1915867158672,99.8456666666667,0.115153846153846,1202,,30.0926199261993,37.4612546125461,12.8819188191882,0.027217948717949,11.025963099631,0,4.24970479704797,13,80,24.1147601476015,957.36,11.0666666666667,22.2450980392157,17.2303921568627,0.003690036900369,10,0.017952029520295,0.232472324723247,2820.13653136531,,957.36,13.148,5.77809523809524,2318.62745098039,2316.20098039216,11.247741697417,0.005549815498155,313.1875,93.3458240932184,13.5992236504166,0.166051660516605
12-FEB-20,1725.43173431734,232.03,93.1827306273063,99.8475903614458,0.112349397590361,1203,,29.9682656826568,37.5682656826568,12.9889298892989,0.02721686746988,11.0266162361624,0,4.26186715867159,11,80,22.1527675276753,960.427586206897,11.1425,22.2048780487805,16.615763546798,0.011070110701107,8.33333333333333,0.017306273062731,0.214022140221402,2831.28044280443,,960.427586206897,13.0003333333333,5.918,2314.77832512315,2319.53201970443,11.2428044280443,0.005520295202952,383.066666666667,93.1009647237687,13.6659820621979,0.214022140221402
13-FEB-20,1737.27306273063,232.13,93.2118081180812,99.8387922077922,0.121987012987013,1204,,29.9586715867159,37.9483394833948,12.8118081180812,0.027766233766234,11.0272066420664,13.6232472324723,4.25821771217712,15,80,25.1988929889299,962.22962962963,10.6416666666667,22.1911764705882,16.512315270936,0.007380073800738,12,0.016715867158672,0.18450184501845,2833.32472324723,,962.22962962963,12.2705,5.77194444444444,2305.73529411765,2311.29901960784,11.2259852398524,0.003642066420664,298.076923076923,92.7305456482282,13.8331675871056,0.162361623616236
14-FEB-20,1738.23985239852,232.65,93.2154243542435,99.8213050847458,0.136203389830508,1205,,30.0354243542435,37.4760147601476,12.9225092250923,0.029186440677966,11.0282287822878,13.6225461254613,4.25874169741697,8,80,27.7413284132841,964.26,10.34,22.2413793103448,16.6059113300493,0.018450184501845,7.2,0.016929889298893,0.232472324723247,2823.14022140221,,964.26,10.5626,5.86,2275.45893719807,2273.98550724638,11.2087712177122,0.002867158671587,374,91.0292014793996,14.636732020569,0.166051660516605
15-FEB-20,1738.02573529412,232.06,93.1551102941176,99.8364262295082,0.122573770491803,1206,,29.9948529411765,37.2169117647059,12.9632352941176,0.028245901639344,11.0259191176471,0,4.25425735294118,10,80,28.8150735294118,963.830985915493,10.475,22.2107843137255,16.8137254901961,0.014705882352941,34.75,0.01575,0.150735294117647,2832.38235294118,,963.830985915493,11.11,5.92875,2320.58823529412,2321.17647058824,11.2063161764706,0.004610294117647,408.8,93.1569323667606,13.6348005663236,0.088235294117647
16-FEB-20,1731.56617647059,232.06,93.1620220588235,99.8344,0.121876923076923,1207,,30.0242647058824,38.0514705882353,12.9448529411765,0.027892307692308,11.0258345588235,0,4.24994852941176,19,80,31.6349264705882,966.576388888889,10.7128205128205,22.1764705882353,16.7009803921569,0,,0.015386029411765,0.150735294117647,2818.43014705882,,966.576388888889,,5.88282051282051,2293.88349514563,2295.14563106796,11.1939889705882,0.002966911764706,278.555555555556,92.1102390699962,14.1425525368748,0.125
17-FEB-20,1728.72426470588,232.54,93.09375,99.8490273972603,0.110123287671233,1208,,30.0819852941176,37.2022058823529,12.8529411764706,0.029287671232877,11.0258088235294,0,4.25601102941176,14,80,33.766544117647,964.710344827586,9.8575,22.1365853658537,17.4731707317073,0.014705882352941,16.75,0.016323529411765,0.231617647058824,2823.70220588235,,964.710344827586,11.54375,5.93925,2307.56097560976,2311.48780487805,11.2031433823529,0.004426470588235,372.333333333333,92.5750099625113,13.991724600694,0.161764705882353
18-FEB-20,1736.07720588235,232.86,93.0694117647059,99.837223880597,0.117820895522388,1209,,29.8680147058824,37.9963235294118,12.7610294117647,0.029940298507463,11.0259926470588,0,4.26223529411765,12,80,34.3544117647059,968.464788732394,10.2567567567567,22.171568627451,16.8529411764706,0.011029411764706,70,0.016088235294118,0.176470588235294,2828.06617647059,,968.464788732394,12.256,5.86243243243243,2295.72815533981,2300.4854368932,11.207919117647,0.006202205882353,482.777777777778,92.0093345285266,14.2286703754119,0.139705882352941
19-FEB-20,1737.36029411765,232.64,92.9696323529412,99.8549885057471,0.103701149425287,1210,,29.9268382352941,37.6029411764706,12.9595588235294,0.030655172413793,11.0263345588235,0,4.26063970588235,7,80,38.025,967.166666666667,10.39,22.1666666666667,17.4264705882353,0.014705882352941,20,0.016551470588235,0.202205882352941,2826.74632352941,,967.166666666667,11.58,5.768,2291.06796116505,2294.02912621359,11.2055845588235,0.005636029411765,448.555555555556,91.8362981117755,14.31722186229,0.121323529411765
20-FEB-20,1738.84926470588,232.05,92.9011764705882,99.8462972972973,0.1065,1211,,29.8908088235294,37.2720588235294,12.9338235294118,0.032418918918919,11.0264448529412,0.147867647058824,4.25409926470588,14,80,34.3544117647059,965.605263157895,10.1651162790698,22.1078431372549,17.390243902439,0.014705882352941,8.66666666666667,0.016897058823529,0.202205882352941,2836.95955882353,,965.605263157895,11.1643333333333,5.90372093023256,2300.87804878049,2299.87804878049,11.211794117647,0.003371323529412,351.5,92.3037432334847,14.0232575222898,0.128676470588235
21-FEB-20,1739.81985294118,232.05,92.9896323529412,99.8455303030303,0.113045454545455,1212,,29.8522058823529,37.9779411764706,12.9264705882353,0.030606060606061,11.0262867647059,0,4.25613602941176,9,80,34.2014705882353,963.52380952381,10.3061224489796,22.0096153846154,17.1127450980392,0.018382352941177,24.5,0.017617647058824,0.246323529411765,2838.97426470588,,963.52380952381,12.43375,5.83612244897959,2306.87804878049,2309.73170731707,11.2207610294118,0.007915441176471,520.416666666667,92.7024077310369,13.7354496749577,0.165441176470588
22-FEB-20,1739.80514705882,232.05,92.9895220588235,99.8486710526316,0.108184210526316,1213,,29.8132352941176,38.5330882352941,12.8419117647059,0.030828947368421,11.0262867647059,0,4.25718014705882,22,80,33.7091911764706,962.531914893617,10.4720930232558,22.0735294117647,17.2990196078431,0.014705882352941,37.75,0.017566176470588,0.242647058823529,2830.72426470588,,962.531914893617,12.584,5.82023255813953,2264.25837320574,2265.62200956938,11.2248161764706,0.005599264705882,848.25,90.9324315678509,15.0112166261068,0.099264705882353
23-FEB-20,1739.54779411765,232.06,92.9762867647059,99.8450952380952,0.112380952380952,1214,,29.8481617647059,37.6286764705882,12.9117647058824,0.031619047619048,11.0245110294118,0,4.25870588235294,13,80,32.7580882352941,960.503448275862,10.735,22.1372549019608,17.2549019607843,0.011029411764706,9.66666666666667,0.018264705882353,0.305147058823529,2836.22794117647,,960.503448275862,12.951,5.813,2297.57281553398,2298.17961165048,11.2313455882353,0.005830882352941,492.4,92.2320007015925,14.5917968901363,0.158088235294118
24-FEB-20,1735.97058823529,232.07,92.9786764705882,99.8403709677419,0.115241935483871,1215,,29.8474264705882,38.2720588235294,12.8566176470588,0.031403225806452,11.0229852941176,0,4.26315808823529,20,80,30.9849264705882,959.690789473684,11.3285714285714,22.1470588235294,17.328431372549,0.007352941176471,7,0.018852941176471,0.422794117647059,2830.11397058824,,959.690789473684,9.2475,5.81142857142857,2286.13526570048,2287.36714975845,11.2501176470588,0.00675,484.7,91.7949036460982,14.6639446604866,0.117647058823529
25-FEB-20,1740.08823529412,232.04,93.0757720588235,99.8534347826087,0.102405797101449,1216,,29.8227941176471,37.5073529411765,12.9742647058824,0.032014492753623,11.0226102941176,0,4.26313235294118,14,80,28.1555147058824,959.288590604027,11,22.0292682926829,17.8048780487805,0.003676470588235,72,0.018988970588235,0.308823529411765,2834.25735294118,,959.288590604027,11.382,5.67934782608696,2305.36585365854,2310.78048780488,11.2501544117647,0.007194852941176,365.5,92.7460998915503,13.8052148554711,0.143382352941176
26-FEB-20,1740.15808823529,232.01,93.1166911764706,99.8547058823529,0.098635294117647,1217,,29.8341911764706,38.1213235294118,12.75,0.030176470588235,11.0221176470588,0,4.26470588235294,17,80,28.0360294117647,960.300653594771,11.1952380952381,22.1512195121951,17.0882352941176,0.014705882352941,13.75,0.018941176470588,0.345588235294118,2831.39705882353,381.777777777778,960.300653594771,12.72475,5.665,2291.94174757282,2298.66504854369,11.2598419117647,0.009319852941176,441.375,92.2713632336798,14.3495384947159,0.128676470588235
27-FEB-20,1740.90073529412,232.06,93.1572058823529,99.8532875,0.1001125,1218,,29.8073529411765,37.3639705882353,12.8639705882353,0.0322125,11.0210147058823,0,4.26540808823529,12,80,27.6823529411765,959.094594594595,12.3674418604651,22.2048780487805,17.7024390243902,0,,0.019014705882353,0.378676470588235,2838.16176470588,,959.094594594595,,5.66162790697674,2297.57281553398,2298.05825242718,11.2605220588235,0.011661764705882,449.15,92.2291173932083,14.3762265269789,0.139705882352941
28-FEB-20,1740.90808823529,232.06,93.1579411764706,99.8539390243902,0.100865853658537,1219,,29.8952205882353,37.8455882352941,12.985294117647,0.031768292682927,11.0207720588235,0,4.26178676470588,14,80,26.9080882352941,959.681818181818,11.9279069767442,22.1394230769231,16.9313725490196,0.022058823529412,23.5,0.018147058823529,0.275735294117647,2839.99264705882,,959.681818181818,12.1341666666667,5.79162790697674,2306.73170731707,2309.39024390244,11.2448786764706,0.006224264705882,304.263157894737,92.6839098559173,13.9246475196894,0.154411764705882
29-FEB-20,1741.13602941176,232.02,93.1723529411765,99.8558876404494,0.097370786516854,1220,,29.9341911764706,37.9558823529412,12.7867647058824,0.030966292134832,11.0207720588235,0,4.26332352941176,14,80,27.0753676470588,959.456375838926,11.8418604651163,22.0735294117647,16.9166666666667,0.018382352941177,10.25,0.017926470588235,0.261029411764706,2827.79044117647,,959.456375838926,11.9795,5.6746511627907,2304.19512195122,2308.78048780488,11.2532720588235,0.007941176470588,408.875,92.6758121700223,13.8407099632488,0.139705882352941
01-MAR-20,1740.89338235294,231.95,93.1632720588235,99.8500886075949,0.103151898734177,1221,,30.0238970588235,38.2095588235294,12.8235294117647,0.032354430379747,11.0207720588235,0,4.25881985294118,15,80,26.8650735294118,960.255172413793,11.3527777777778,22.0833333333333,17.0882352941176,0.014705882352941,12,0.018613970588235,0.297794117647059,2812.07352941176,,960.255172413793,12.1575,5.64388888888889,2307.70731707317,2309.78048780488,11.2374227941176,0.006007352941176,386,92.7443336450881,14.0237656923759,0.113970588235294
02-MAR-20,1741.00367647059,231.93,93.1766176470588,99.8435641025641,0.111474358974359,1222,,30.0319852941176,37.3897058823529,12.8382352941176,0.031320512820513,11.0209522058823,0,4.26066911764706,13,80,26.4158088235294,958.808510638298,11.5173913043478,22.1323529411765,17.4411764705882,0.011029411764706,18,0.018610294117647,0.338235294117647,2819.6875,,958.808510638298,10.9933333333333,5.74565217391304,2296.21359223301,2299.6359223301,11.2456617647059,0.008522058823529,437.176470588235,92.345360940735,14.0235936434998,0.132352941176471
03-MAR-20,1738.25,232.04,93.1645955882353,99.8500810810811,0.103364864864865,1223,,30.0139705882353,39.0992647058824,12.9007352941176,0.031918918918919,11.021125,0,4.25894852941176,16,80,26.56875,960.602739726027,11.4904761904762,22.1421568627451,17.2450980392157,0.018382352941177,9.5,0.017128676470588,0.257352941176471,2797.34926470588,,960.602739726027,10.85475,5.85190476190476,2279.85507246377,2285.45893719807,11.2329558823529,0.007775735294118,465.333333333333,91.7297874056253,14.6401984898845,0.147058823529412
04-MAR-20,1735.53676470588,232.05,93.1611397058824,99.8518611111111,0.102888888888889,1224,,30.1132352941176,39.2867647058824,12.6691176470588,0.031972222222222,11.0210183823529,0,4.25867279411765,21,80,27.5007352941176,961.920529801325,11.5697674418605,22,17.0490196078431,0.011029411764706,18.3333333333333,0.016007352941177,0.176470588235294,2795.58823529412,291.28,961.920529801325,10.323,5.72976744186047,2300.68292682927,2309.87804878049,11.2314852941176,0.009430147058824,483.2,92.7066831554336,14.0043745291536,0.113970588235294
05-MAR-20,1740.68382352941,232.03,93.1608088235294,99.854511627907,0.101616279069767,1225,,30.1823529411765,38.8382352941176,12.7794117647059,0.031453488372093,11.0211397058824,13.6663602941176,4.26004411764706,15,80,28.1077205882353,963.687898089172,11.3897435897436,22.0679611650485,16.8382352941176,0.022058823529412,21.5,0.016084558823529,0.176470588235294,2796.71323529412,318.990476190476,963.687898089172,12.4695,5.74410256410256,2278.35748792271,2287.97101449275,11.2377757352941,0.007393382352941,422.166666666667,91.8357578454252,14.5953104808703,0.121323529411765
06-MAR-20,1739.69852941176,230.93,93.1730514705882,99.8568333333333,0.099166666666667,1226,,30.1676470588235,38.5367647058824,12.7610294117647,0.032611111111111,11.0211397058824,13.6575367647059,4.24539705882353,16,80,28.1794117647059,961.844594594595,11.4651162790698,22.0390243902439,17.2745098039216,0.007352941176471,49,0.016514705882353,0.242647058823529,2793.46691176471,329.032786885246,961.844594594595,13.6315,5.86813953488372,2283.39805825243,2288.64077669903,11.2267941176471,0.004558823529412,243.733333333333,92.2982183353874,14.2983958236444,0.095588235294118
07-MAR-20,1739.18014705882,231.26,93.1864338235294,99.8515119047619,0.101583333333333,1227,,30.2003676470588,38.047794117647,12.8492647058824,0.03225,11.0211397058824,0,4.25177941176471,12,80,27.3860294117647,959.958904109589,10.9,22.0245098039216,17.0637254901961,0.025735294117647,66.8571428571429,0.017334558823529,0.283088235294118,2806.59558823529,,959.958904109589,13.3112857142857,5.85085106382979,2297.85365853659,2301.9756097561,11.2423235294118,0.005727941176471,392.846153846154,92.7059303706722,13.8250853121931,0.143382352941176
08-MAR-20,1737.66544117647,231.23,93.1473897058824,99.854,0.100190476190476,1228,,30.0904411764706,39.7132352941176,12.7904411764706,0.031821428571429,11.0211397058824,0,4.24944485294118,14,80,26.8985294117647,959.527777777778,11.6977272727273,21.9090909090909,16.8529411764706,0.029411764705882,22,0.016904411764706,0.272058823529412,2800.75,,959.527777777778,11.3507142857143,5.78681818181818,2294.14634146341,2296.12195121951,11.2315955882353,0.007452205882353,456.545454545455,92.4817871943999,13.8261073061016,0.128676470588235
09-MAR-20,1733.33455882353,231.18,93.1245955882353,99.846578313253,0.105301204819277,1229,,30.1863970588235,38.6176470588235,12.6948529411765,0.032710843373494,11.0219485294118,0,4.25433088235294,17,80,26.6786764705882,960.543624161074,11.5093023255814,21.9264705882353,17.2058823529412,0.018382352941177,23.2,0.017316176470588,0.275735294117647,2798.05514705882,,960.543624161074,10.9034,5.80116279069767,2295.12195121951,2300.60975609756,11.2551911764706,0.005261029411765,487.25,92.6825855359437,14.0094203577873,0.128676470588235
10-MAR-20,1733.91911764706,231.25,93.0365073529412,99.8352307692308,0.114907692307692,1230,,30.0503676470588,38.0698529411765,12.7720588235294,0.033046153846154,11.0226102941176,0,4.25125367647059,11,80,25.9522058823529,961.9,10.8923076923077,21.8725490196078,17.2696078431373,0.025735294117647,18,0.017194852941177,0.235294117647059,2821.97794117647,368.8,961.9,11.9072,5.94025641025641,2272.18446601942,2272.08737864078,11.2378235294118,0.007058823529412,395.214285714286,91.5070098553084,14.3984766757164,0.158088235294118
11-MAR-20,1733.52573529412,232.07,93.0139705882353,99.8400540540541,0.111081081081081,1231,,29.9886029411765,39.4669117647059,12.7830882352941,0.032581081081081,11.0226102941176,0,4.25755147058824,16,80,26.2676470588235,962.708333333333,10.2527777777778,22.0539215686274,16.9705882352941,0.036764705882353,27,0.017080882352941,0.253676470588235,2809.57352941176,,962.708333333333,12.2172222222222,5.95055555555556,2238.67298578199,2242.03791469194,11.2265477941176,0.007705882352941,667.444444444444,89.9757847671193,15.6286008535394,0.169117647058824
12-MAR-20,1727.54044117647,232.05,93.009044117647,99.8468266666667,0.10636,1232,,30.0672794117647,38.7205882352941,12.8088235294118,0.033373333333333,11.0223272058823,13.675,4.25530147058824,13,80,26.7073529411765,962.143835616438,11.4878048780488,21.8829268292683,17.5049019607843,0.011029411764706,11.6666666666667,0.016544117647059,0.242647058823529,2813.84191176471,,962.143835616438,11.555,5.83512195121951,2297.85365853659,2305.21951219512,11.2169044117647,0.008599264705882,435.857142857143,92.5197133388169,13.9119509697697,0.139705882352941
13-MAR-20,1733.34558823529,232.07,92.9359191176471,99.8601523809524,0.092857142857143,1233,,30.1279411764706,38.2720588235294,12.7316176470588,0.031761904761905,11.0220588235294,13.6889705882353,4.26016544117647,19,80,26.6452205882353,963.953642384106,11.3139534883721,22.0338164251208,16.8823529411765,0.011029411764706,31.3333333333333,0.016860294117647,0.238970588235294,2807.94852941176,,963.953642384106,12.7296666666667,5.78558139534884,2265.91346153846,2274.15865384615,11.2372242647059,0.008764705882353,323.631578947368,91.2671898266028,14.8846001091586,0.158088235294118
14-MAR-20,1733.86397058824,232.06,92.9186764705882,99.85735,0.0956125,1234,,30.1091911764706,38.3860294117647,12.8639705882353,0.03505,11.0220588235294,0,4.25685294117647,18,80,26.6930147058823,963.084507042254,10.8333333333333,21.9656862745098,17.2450980392157,0.011029411764706,9,0.016536764705882,0.231617647058824,2813.09191176471,,963.084507042254,10.8113333333333,5.78977777777778,2284.7572815534,2288.13106796117,11.2230661764706,0.007099264705882,345.571428571429,91.8307047504768,14.0614593887824,0.125
15-MAR-20,1734.35661764706,232.07,92.8988235294118,99.8460405405405,0.106567567567568,1235,,30.11875,39.8088235294118,12.7205882352941,0.034054054054054,11.0220588235294,0,4.25338235294118,14,80,27.2426470588235,965.196078431373,9.94,21.8823529411765,17.2156862745098,0.007352941176471,6.5,0.017143382352941,0.238970588235294,2792.90073529412,,965.196078431373,10.1925,5.86866666666667,2282.91262135922,2287.83980582524,11.2087316176471,0.004919117647059,390.272727272727,91.8154544657917,14.2848253527443,0.143382352941176
16-MAR-20,1733.52573529412,232.01,92.8039338235294,99.8531444444444,0.100777777777778,1236,,30.3279411764706,39.6176470588235,12.6323529411765,0.033077777777778,11.0217279411765,0,4.25639338235294,18,80,28.6525735294118,966.08843537415,11.1358974358974,21.7794117647059,17.2549019607843,0.007352941176471,48.5,0.016878676470588,0.227941176470588,2773.48161764706,,966.08843537415,10.529,5.77538461538462,2312.10784313725,2311.22549019608,11.2240551470588,0.009488970588235,398.705882352941,92.7775548754108,13.7632841644274,0.209558823529412
17-MAR-20,1731.28676470588,232.11,92.6385294117647,99.8454487179487,0.105653846153846,1237,,30.3018382352941,38.4411764705882,12.7573529411765,0.033858974358974,11.0214080882353,0,4.25764705882353,15,80,29.1257352941176,965.369127516779,11.1933333333333,21.7549019607843,17.5588235294118,0.007352941176471,12.5,0.017555147058824,0.283088235294118,2790.42647058824,,965.369127516779,10.8845,5.78844444444444,2224.375,2229.54326923077,11.2251213235294,0.004573529411765,330.363636363636,89.4600960445965,14.576556005698,0.169117647058824
18-MAR-20,1728.63970588235,231.98,92.5028676470588,99.8525128205128,0.102717948717949,1238,,30.1628676470588,39.0661764705882,12.7536764705882,0.030628205128205,11.0218272058824,0,4.25598529411765,13,80,28.2845588235294,964.496732026144,9.7219512195122,21.7745098039216,17.343137254902,0.014705882352941,29.5,0.017691176470588,0.297794117647059,2802.40441176471,,964.496732026144,12.5115,5.99219512195122,2285.73529411765,2287.13235294118,11.2251029411765,0.006150735294118,304.769230769231,91.821881941892,13.9061643450534,0.172794117647059
19-MAR-20,1724.40441176471,232.03,92.275625,99.8356607142857,0.117232142857143,1239,,30.1007352941176,40.6323529411765,12.5661764705882,0.034017857142857,11.0232720588235,13.8042647058824,4.25946323529412,23,80,28.1077205882353,963.253424657534,9.95897435897436,21.7892156862745,17.671568627451,0.055147058823529,31.2222222222222,0.018080882352941,0.338235294117647,2792.20220588235,,963.253424657534,11.6592222222222,6.00153846153846,2234.44444444444,2239.32367149758,11.2367610294118,0.009143382352941,512.916666666667,89.8831257610025,14.781362148602,0.176470588235294
20-MAR-20,1717.04779411765,232.05,91.8831617647059,99.8394142857143,0.1124,1240,,30.2665441176471,39.3308823529412,12.7647058823529,0.033285714285714,11.0240808823529,13.8611397058824,4.26201470588235,22,80,26.4253676470588,964.216216216216,11.4425,21.7009803921569,17.6764705882353,0.014705882352941,23,0.01775,0.275735294117647,2788.87867647059,,964.216216216216,12.5663333333333,5.777,2272.59803921569,2275.85784313725,11.2466397058824,0.008551470588235,376.352941176471,91.3397117296039,13.9479245104449,0.209558823529412
