Repository: mohamed1249/Upwork-Projects

File: Dubai 1/L3 Cell Analysis Detail.csv (part 12 of 20)
Date,Metal Tapped 7 Dy Run (kg/pd),Amperage (kA),Curr Eff 7 Dy Running (%),Aluminium (%),Iron (%),Cell Age (days),Cell Restart Age (days),BFT (sec),UF (min),UF_NO (no),Silicon (%),Base RSP (µΩ),Nett Sp Engy 7 Dy Run (kWh/kg Al),Nett Volts Per Pot (V),Anode Problems (No),Anode Shift Life (shifts),AlF3 Cons (kg AlF3/pd),Bath Temp (°C),Excess AlF3 (%),Metal Ht Bef Tap (cm),Bath Ht Bef Tap (cm),AE Freq (AE/pd),AE Duration (secs),Noise Volts (V),Noise Act (No/pd),Alumina Dumps (No/pd),Lining Drop (mV),Bath Temp (°C),AEV (V),SPAR,Call Wt (kg),Cruce Wt (kg),Sm RES (µΩ),TRSP (µΩ),TRSP TIME (min),Current Effeciency (%),Net Specific Energy (kWh/kg Al),NAE Freq (AE/pd)
21-MAR-20,1712.99632352941,232.04,91.6660294117647,99.85335,0.1003,1241,,30.2290441176471,39.9375,12.5551470588235,0.031675,11.0240808823529,0,4.26263970588235,15,80,26.2294117647059,964.14375,11.6135135135135,21.7598039215686,17.3970588235294,0.022058823529412,20.5,0.019007352941177,0.363970588235294,2779.77573529412,,964.14375,11.643,5.73027027027027,2216.8115942029,2216.93236714976,11.2496176470588,0.009996323529412,441.933333333333,88.9793867749867,14.9451699012469,0.220588235294118
22-MAR-20,1705.875,231.99,91.2882720588235,99.853488372093,0.101337209302326,1242,,30.2349264705882,40,12.6213235294118,0.032069767441861,11.0244779411765,0,4.26155147058824,28,80,25.7610294117647,963.898734177215,10.8422222222222,21.7401960784314,18.1323529411765,0.018382352941177,33.8,0.019283088235294,0.466911764705882,2785.21323529412,,963.898734177215,12.3268,5.69866666666667,2248.23529411765,2249.60784313725,11.2478529411765,0.006768382352941,331.4,90.3103182724999,14.1299630389535,0.150735294117647
23-MAR-20,1696.95588235294,232.05,90.9505514705882,99.8442465753425,0.110821917808219,1243,,30.0988970588235,38.1066176470588,12.8345588235294,0.032301369863014,11.0253676470588,0,4.26486397058824,24,80,26.1003676470588,962.805369127517,11.2909090909091,21.7009803921569,17.6274509803922,0.029411764705882,43.125,0.020341911764706,0.511029411764706,2813.75735294118,,962.805369127517,11.64775,5.67613636363636,2242.35294117647,2244.77941176471,11.2580514705882,0.008161764705882,395.368421052632,90.0939570338711,14.1704502165439,0.205882352941176
24-MAR-20,1695.82352941176,230.28,90.8508088235294,99.8560632911392,0.099886075949367,1244,,30.0485294117647,37.5955882352941,10.860294117647,0.030696202531646,11.0253676470588,0,4.26900367647059,20,80,23.3952205882353,962.77027027027,12.1057142857143,21.580487804878,17.3382352941176,0.036764705882353,80.6,0.019496323529412,0.433823529411765,2835.63235294118,,962.77027027027,18.5481,5.712,2264.70588235294,2267.45098039216,11.3666617647059,0.451573529411765,242.441176470588,91.7037586406615,14.0298121274907,0.205882352941176
25-MAR-20,1695.22426470588,232,90.8152205882353,99.8424264705882,0.1115,1245,,30.2283088235294,42.375,12.922794117647,0.031676470588235,11.0253676470588,0,4.26765808823529,14,80,24.7716911764706,959.963099630996,11.6106382978723,21.6127450980392,17.5833333333333,0.033088235294118,15.875,0.020308823529412,0.400735294117647,2748.27573529412,,959.963099630996,11.72925,5.7731914893617,2202.21153846154,2208.14903846154,11.2766764705882,0.010367647058824,450.733333333333,88.6429012772148,14.5308163774787,0.176470588235294
26-MAR-20,1691.27205882353,232.05,90.7524632352941,99.8400379746835,0.116189873417722,1246,,30.3316176470588,39.25,12.7316176470588,0.030645569620253,11.0271654411765,0,4.26976470588235,14,80,23.4908088235294,961.197278911565,11.3428571428571,21.6813725490196,17.9754901960784,0.018382352941177,14.75,0.020231617647059,0.415441176470588,2782.79411764706,,961.197278911565,11.879,5.66095238095238,2265,2268.89705882353,11.2799301470588,0.013761029411765,530.5,91.0634856769257,14.1065989799832,0.191176470588235
27-MAR-20,1692.80882352941,232.06,90.6874264705882,99.8394647887324,0.114802816901408,1247,,30.3231617647059,40.4889705882353,12.5330882352941,0.031183098591549,11.0303308823529,0,4.2653125,24,80,23.5147058823529,962.103448275862,11.3184210526316,21.7401960784314,17.4656862745098,0.007352941176471,4.5,0.020011029411765,0.422794117647059,2773.72426470588,,962.103448275862,11.35,5.76342105263158,2249.80392156863,2250.75980392157,11.2605919117647,0.008036764705882,479,90.3308651817452,14.1699252103866,0.165441176470588
28-MAR-20,1689.38235294118,232.04,90.5031985294118,99.8351529411765,0.118341176470588,1248,,30.3606617647059,38.3897058823529,12.8676470588235,0.029741176470588,11.0303308823529,0,4.26515441176471,25,80,23.0224264705882,961.422818791946,11.5666666666667,21.6470588235294,17.6862745098039,0.018382352941177,13.6,0.01975,0.294117647058824,2790.34558823529,,961.422818791946,12.0692,5.7047619047619,2254.70588235294,2258.97058823529,11.2602757352941,0.006503676470588,383.090909090909,90.6666439907363,14.0993256025411,0.143382352941176
29-MAR-20,1693.12867647059,232.02,90.7028308823529,99.837119047619,0.117297619047619,1249,,30.2856617647059,38.8125,12.7536764705882,0.02975,11.0303933823529,0,4.26122058823529,21,80,23.4716911764706,960.853333333333,12,21.7156862745098,17.5049019607843,0.025735294117647,22.8333333333333,0.018091911764706,0.257352941176471,2791.30882352941,,960.853333333333,11.3306666666667,5.67085714285714,2224.32038834951,2228.78640776699,11.2441507352941,0.011202205882353,496.25,89.4632602019175,14.6726308971272,0.147058823529412
30-MAR-20,1692.36397058824,230.37,90.7539338235294,99.8448764044944,0.110741573033708,1250,,30.3367647058824,38.2389705882353,12.8051470588235,0.030741573033708,11.0875147058823,0,4.25498161764706,17,80,22.0856617647059,961.960526315789,11.7363636363636,21.6666666666667,17.7696078431373,0.011029411764706,44.3333333333333,0.017272058823529,0.242647058823529,2765.39705882353,,961.960526315789,12.0026666666667,5.62227272727273,2228.43902439024,2232.58536585366,11.3116948529412,0.008341911764706,319.705882352941,90.2564348813066,14.1957462343929,0.147058823529412
31-MAR-20,1690.16911764706,230.17,90.6445220588235,99.838975308642,0.116950617283951,1251,,30.2459558823529,38.5625,12.8860294117647,0.031308641975309,11.1305147058824,0,4.26602205882353,20,80,21.9661764705882,959.286624203822,11.5275,21.7317073170732,17.1666666666667,0.025735294117647,27,0.017128676470588,0.227941176470588,2802.65073529412,,959.286624203822,12.014,5.7395,2236.12745098039,2235.31862745098,11.356169117647,0.008900735294118,397.1875,90.4466314736321,14.1426898332725,0.172794117647059
01-APR-20,1687.43014705882,230.02,90.60875,99.8379240506329,0.116860759493671,1252,,30.075,38.5882352941176,12.7794117647059,0.030607594936709,11.1309595588235,0,4.26722426470588,25,80,20.8143382352941,957.594405594406,11.7512195121951,21.7156862745098,17.0882352941176,0.014705882352941,32.75,0.017330882352941,0.242647058823529,2809.97426470588,313.032258064516,957.594405594406,11.60875,5.75219512195122,2249.95098039216,2252.40196078431,11.3667132352941,0.007290441176471,472.5,91.199280966785,13.99750090288,0.106617647058824
02-APR-20,1683.45588235294,230.01,90.657794117647,99.838358974359,0.117384615384615,1253,,30.1761029411765,39.2022058823529,12.7830882352941,0.030589743589744,11.1316176470588,14.0821323529412,4.2654375,12,80,20.4797794117647,957.311594202899,12.3386363636364,21.75,17.7450980392157,0.014705882352941,41,0.018183823529412,0.305147058823529,2795.72794117647,326.112903225806,957.311594202899,13.7523333333333,5.70659090909091,2230.92682926829,2237.14634146341,11.3613713235294,0.006970588235294,427.25,90.5847347079982,14.1939624623396,0.099264705882353
03-APR-20,1686.61397058824,229.11,90.8447794117647,99.8410833333333,0.11352380952381,1254,,30.2871323529412,39.6764705882353,12.7316176470588,0.029392857142857,11.1316176470588,0,4.2589375,13,80,19.7341911764706,953.944827586207,11.8066666666667,21.7598039215686,17.5392156862745,0.011029411764706,80,0.017477941176471,0.283088235294118,2785.41911764706,,953.944827586207,13.1156666666667,5.82177777777778,2221.8932038835,2226.26213592233,11.3770220588235,0.010382352941177,579.916666666667,90.4993160161244,14.2905890595111,0.080882352941177
04-APR-20,1685.80147058824,229.33,90.9536029411765,99.836265060241,0.116746987951807,1255,,30.325,39.047794117647,12.7720588235294,0.030325301204819,11.1316176470588,0,4.25694852941176,12,80,18.6588235294118,956.97972972973,12.3048780487805,21.8480392156863,17.1666666666667,0.007352941176471,5.5,0.017529411764706,0.257352941176471,2786.125,,956.97972972973,9.882,5.82146341463415,2246.8137254902,2246.54411764706,11.3698382352941,0.0095,548.333333333333,91.2330016348722,13.955787000952,0.106617647058824
05-APR-20,1683.92279411765,229.08,91.0176838235294,99.831595505618,0.122123595505618,1256,,30.2529411764706,37.8639705882353,12.8713235294118,0.029988764044944,11.1316176470588,0,4.25625735294118,19,80,17.7507352941176,955.346666666667,12.6805555555556,21.6975609756098,17.6682926829268,0.014705882352941,19.5,0.017419117647059,0.272058823529412,2808.41544117647,310.094594594595,955.346666666667,11.97225,5.81472222222222,2242.45098039216,2246.34803921569,11.3738198529412,0.011047794117647,406.315789473684,91.3245933866526,13.9535271900438,0.110294117647059
06-APR-20,1685.17279411765,229.42,91.1399632352941,99.8310875,0.12395,1257,,29.9819852941176,38.0257352941176,12.797794117647,0.0296625,11.1316176470588,0,4.26245955882353,22,80,18.0470588235294,957.751824817518,11.9127659574468,21.8067632850242,16.9414634146341,0,,0.017227941176471,0.316176470588235,2817.45588235294,291.608108108108,957.751824817518,,5.79829787234043,2211.49038461538,2211.82692307692,11.3801397058824,0.009599264705882,407.888888888889,89.7902349732776,15.0900034767116,0.102941176470588
07-APR-20,1687.14705882353,229.12,91.3080147058824,99.8435483870968,0.112967741935484,1258,,29.9003676470588,38.5919117647059,12.7794117647059,0.029784946236559,11.1307242647059,0,4.25390441176471,16,80,18.525,956.421768707483,11.89,21.7843137254902,17.7990196078431,0.025735294117647,11.7142857142857,0.017470588235294,0.279411764705882,2819.05882352941,,956.421768707483,11.3691428571429,5.78725,2244.70588235294,2244.41176470588,11.3559375,0.006073529411765,266.947368421053,91.2323342335163,13.9512003262361,0.172794117647059
08-APR-20,1684.61397058824,229.26,91.3832352941176,99.8387582417582,0.117571428571429,1259,,30.1143382352941,38.3860294117647,12.7022058823529,0.029208791208791,11.1299632352941,0,4.25833455882353,25,80,16.8808823529412,955.887323943662,12.453488372093,21.8039215686274,17.2156862745098,0,,0.017069852941177,0.235294117647059,2800.38602941176,,955.887323943662,,5.67348837209302,2244.9756097561,2246.68292682927,11.3683051470588,0.009830882352941,437.176470588235,91.268486750309,14.1351130676091,0.102941176470588
09-APR-20,1687.30514705882,229.11,91.4097794117647,99.8282894736842,0.124671052631579,1260,,30.1845588235294,39.3455882352941,12.7169117647059,0.03121052631579,11.1299632352941,13.9240073529412,4.25442279411765,14,80,17.0338235294118,956.693333333333,11.6521739130435,21.7352941176471,17.2647058823529,0.014705882352941,11.3333333333333,0.016224264705882,0.158088235294118,2794.40073529412,,956.693333333333,13.067,5.78652173913043,2255.58823529412,2255.14705882353,11.3572536764706,0.008213235294118,474.083333333333,91.6723105729802,13.8803794796584,0.084558823529412
10-APR-20,1688.40441176471,228.67,91.494375,99.8307857142857,0.12375,1261,,30.3533088235294,39.5625,12.6911764705882,0.030214285714286,11.1299632352941,13.8948897058823,4.24541911764706,14,80,19.5430147058824,958.140845070423,11.6575,21.809756097561,16.828431372549,0,,0.016084558823529,0.25,2768.68382352941,,958.140845070423,,5.8105,2243.07317073171,2241.24390243902,11.3469705882353,0.008775735294118,565.727272727273,91.2832492493776,14.0994843620514,0.099264705882353
11-APR-20,1691.15073529412,230.02,91.6025367647059,99.8381071428571,0.11747619047619,1262,,30.3981617647059,39.75,12.8014705882353,0.028642857142857,11.1299632352941,0,4.25966544117647,14,80,21.3544117647059,959.680272108844,10.9704545454545,21.7647058823529,17.0588235294118,0,,0.015272058823529,0.154411764705882,2771.41176470588,,959.680272108844,,5.79363636363636,2239.66019417476,2246.33495145631,11.3370845588235,0.009352941176471,479.5,90.9532336156593,14.5342157578381,0.110294117647059
12-APR-20,1694.30147058824,230.08,91.7158088235294,99.8319210526316,0.121039473684211,1263,,30.4143382352941,39.6029411764706,12.6433823529412,0.030434210526316,11.1299632352941,0,4.25992279411765,19,80,21.1727941176471,961.273381294964,10.6571428571429,21.9460784313725,16.8480392156863,0.007352941176471,37.5,0.015389705882353,0.183823529411765,2774.73529411765,,961.273381294964,10.7345,5.92047619047619,2259.17073170732,2265.68292682927,11.3352610294118,0.010580882352941,508.142857142857,91.7119051449348,14.1259406284674,0.095588235294118
13-APR-20,1695.50735294118,230.04,91.7479779411765,99.8326891891892,0.121567567567568,1264,,30.2382352941176,37.4779411764706,13.047794117647,0.031986486486486,11.1294705882353,0,4.25492647058824,15,80,22.9220588235294,963.506849315068,10.6868421052632,21.8137254901961,17.2401960784314,0.018382352941177,54,0.014834558823529,0.147058823529412,2811.65073529412,,963.506849315068,11.8535,5.81526315789474,2270.24509803922,2273.62745098039,11.3145955882353,0.007294117647059,651.571428571429,92.0482918588088,13.8017774367088,0.117647058823529
14-APR-20,1699.42279411765,230.06,91.905,99.8383947368421,0.115578947368421,1265,,29.9316176470588,38.5404411764706,12.8345588235294,0.030171052631579,11.1292279411765,0,4.25103308823529,4,80,24.6378676470588,962.535714285714,10.4761904761905,21.921568627451,17.2401960784314,0.022058823529412,26.1666666666667,0.013878676470588,0.132352941176471,2818.02205882353,,962.535714285714,11.655,5.90595238095238,2259.51219512195,2264.9512195122,11.2975698529412,0.0105,831.375,91.6906554631031,14.0749650717589,0.106617647058824
15-APR-20,1701.58455882353,230.05,91.9761397058824,99.841,0.113602564102564,1266,,30.075,39.0551470588235,12.7316176470588,0.031102564102564,11.1294742647059,0,4.25631985294118,13,80,25.5077205882353,963.836734693878,10.3317073170732,21.8088235294118,17.1127450980392,0.011029411764706,9,0.014205882352941,0.125,2794.26838235294,,963.836734693878,13.1973333333333,5.79268292682927,2256.0487804878,2264.34146341463,11.3209632352941,0.006797794117647,461.111111111111,91.6707526904974,14.0844427050088,0.080882352941177
16-APR-20,1703.75,230.07,92.0401102941176,99.8458095238095,0.10825,1267,,30.1955882352941,39.047794117647,12.7389705882353,0.030095238095238,11.1297794117647,13.8090073529412,4.25808823529412,11,80,26.3727941176471,960.443661971831,10.305,21.8878048780488,17.0588235294118,0.022058823529412,10.1666666666667,0.013985294117647,0.128676470588235,2785.84558823529,355,960.443661971831,12.1013333333333,5.87975,2261.46341463415,2265.63414634146,11.3277022058823,0.010823529411765,599.461538461538,91.7151126918104,13.9649051006392,0.095588235294118
17-APR-20,1705.66789667897,230.05,92.0623985239852,99.8392835820896,0.115253731343284,1268,,30.2878228782288,39.0332103321033,12.7416974169742,0.031089552238806,11.1284132841328,13.8127675276753,4.25788929889299,11,80,25.0022140221402,962.77027027027,10.4225,21.7463414634146,16.9261083743842,0.014760147601476,8,0.014841328413284,0.166051660516605,2776.58302583026,,962.77027027027,13.3345,5.6245,2264.28571428571,2271.33004926108,11.3268597785978,0.008317343173432,902.833333333333,91.9540818785436,13.8274194969327,0.07380073800738
18-APR-20,1706.59409594096,230.04,92.1138376383764,99.8461395348837,0.107197674418605,1269,,30.2771217712177,38.6273062730627,12.789667896679,0.032174418604651,11.1284132841328,0,4.25740590405904,14,80,24.7767527675277,963.049295774648,10.6318181818182,21.871921182266,17.2068965517241,0.003690036900369,17,0.015136531365314,0.166051660516605,2783.14022140221,,963.049295774648,12.942,5.88727272727273,2255.24509803922,2265.14705882353,11.3199298892989,0.009778597785978,817.375,91.7057586709687,14.1019716207585,0.129151291512915
19-APR-20,1706.17712177122,229.18,92.1419557195572,99.8382285714286,0.116014285714286,1270,,30.2531365313653,38.7638376383764,12.7343173431734,0.031571428571429,11.1284132841328,0,4.25126199261993,8,80,25.2276752767528,961.895104895105,10.5021276595745,21.7815533980583,16.8398058252427,0.003690036900369,19,0.015125461254613,0.158671586715867,2786.41328413284,,961.895104895105,11.11,5.71744680851064,2255.49019607843,2261.83823529412,11.3277490774908,0.010439114391144,642.833333333333,91.9158241396747,14.0155419131165,0.095940959409594
20-APR-20,1706.90405904059,229.17,92.229926199262,99.8367746478873,0.114028169014085,1271,,30.2479704797048,38.2656826568266,12.9077490774908,0.03369014084507,11.1284132841328,0,4.24622878228782,8,80,25.8273062730627,961.208333333333,10.425641025641,21.9705882352941,16.8578431372549,0.011070110701107,8.33333333333333,0.015420664206642,0.180811808118081,2793.33579335793,,961.208333333333,13.7636666666667,5.90358974358974,2263.0243902439,2268.68292682927,11.3239077490775,0.007885608856089,1059.6,92.1971947672962,14.0118357864391,0.103321033210332
21-APR-20,1706.08856088561,228.53,92.2739483394834,99.8322,0.1175,1272,,30.0376383763838,36.8007380073801,12.9963099630996,0.033242857142857,11.1582915129151,0,4.25341328413284,12,80,25.170110701107,957.631944444444,10.9673913043478,21.7192118226601,17.4137931034483,0.003690036900369,7,0.015490774907749,0.188191881918819,2823.15498154982,,957.631944444444,9.403,5.84152173913043,2266.05911330049,2270.46798029557,11.3741033210332,0.005173431734317,378.090909090909,92.527328916951,13.7250567539366,0.095940959409594
22-APR-20,1704.57564575646,228.07,92.3052398523985,99.8338767123288,0.115547945205479,1273,,30.0922509225092,38.3948339483395,13.0332103321033,0.032520547945206,11.2282287822878,0,4.25192250922509,6,80,25.1509225092251,957.489795918367,10.9868421052631,21.8965517241379,16.8325123152709,0.007380073800738,8.5,0.015317343173432,0.191881918819188,2803.52398523985,,957.489795918367,11.528,5.81842105263158,2242.05882352941,2250.14705882353,11.3983874538745,0.008409594095941,501.923076923077,91.8865650611298,13.9957443936251,0.084870848708487
23-APR-20,1703.83394833948,228.09,92.3788929889299,99.839835443038,0.111367088607595,1274,,30.3442804428044,38.8560885608856,12.9261992619926,0.032341772151899,11.2285498154982,13.7519188191882,4.26312177121771,5,80,23.4575645756457,957.280575539568,11.3,21.9261083743842,17.4630541871921,0.007380073800738,43.5,0.016642066420664,0.328413284132841,2777.85977859779,349.714285714286,957.280575539568,12.7995,5.66153846153846,2249.46078431373,2255.53921568627,11.4478708487085,0.007011070110701,484.2,92.0970665437283,14.0237380986531,0.14760147601476
24-APR-20,1702.30996309963,227.74,92.429889298893,99.8248309859155,0.123901408450704,1275,,30.6549815498155,38.1734317343173,13.1586715867159,0.034,11.2291512915129,13.7490036900369,4.26053136531365,5,80,23.5918819188192,956.793333333333,11.8590909090909,21.8921568627451,17.5441176470588,0.014760147601476,43.75,0.017915129151292,0.328413284132841,2759.76752767528,,956.793333333333,13.414,5.70045454545455,2240.92682926829,2245.82926829268,11.4460405904059,0.005147601476015,408,91.8427331313746,14.0646327229945,0.118081180811808
25-APR-20,1700.38745387454,226.83,92.5094095940959,99.82275,0.125441176470588,1276,,30.6929889298893,37.5461254612546,13.0221402214022,0.034661764705882,11.2291512915129,0,4.25508118081181,5,80,23.2177121771218,958.792857142857,12.1171428571428,21.7881773399015,17.7684729064039,0.014760147601476,14.25,0.018627306273063,0.413284132841328,2771.0479704797,,958.792857142857,10.5725,5.696,2250.14705882353,2245.39603960396,11.4719151291513,0.00770110701107,584.777777777778,92.4951223372578,14.0519147784365,0.121771217712177
26-APR-20,1700.31734317343,227.75,92.589815498155,99.8230240963855,0.125240963855422,1277,,30.5992619926199,37.5940959409594,13.0479704797048,0.033927710843373,11.2286568265683,0,4.26307011070111,2,80,19.7878228782288,957.178571428571,12.7108695652174,21.9211822660098,18.0591133004926,0.011070110701107,21,0.019926199261993,0.450184501845018,2775.27675276753,,957.178571428571,11.7216666666667,5.76695652173913,2251.96078431373,2261.25,11.4601955719557,0.007487084870849,343.684210526316,92.4684884702512,14.0601456614645,0.162361623616236
27-APR-20,1699.15129151292,227.66,92.6144280442804,99.8120602409639,0.13778313253012,1278,,30.6136531365314,39.2656826568266,12.7749077490775,0.033530120481928,11.2282287822878,0,4.2570442804428,8,80,17.7394833948339,960.948148148148,11.4473684210526,21.8965517241379,17.7093596059113,0.014760147601476,7,0.019937269372694,0.424354243542435,2753.75645756458,,960.948148148148,11.5705,5.61605263157895,2244.70588235294,2253.01470588235,11.4490885608856,0.007269372693727,400.533333333333,92.1669330958687,14.0562458388806,0.151291512915129
28-APR-20,1689.36531365314,227.02,92.6479704797048,99.8141176470588,0.135588235294118,1279,,30.8874538745387,38.7047970479705,13.0184501845018,0.034035294117647,11.2296125461255,0,4.25350922509225,12,80,18.8955719557196,958.114285714286,12.6613636363636,21.9362745098039,17.7352941176471,0.007380073800738,23.5,0.019782287822878,0.439114391143911,2737.42804428044,,958.114285714286,11.857,5.64818181818182,2246.82926829268,2249.82926829268,11.4597343173432,0.008730627306273,605,92.2985219408199,13.9721519810611,0.121771217712177
29-APR-20,1697.71586715867,227.23,92.6720664206642,99.80975,0.139547619047619,1280,,30.8977859778598,37.7084870848708,13.0479704797048,0.034107142857143,11.2539963099631,0,4.26656088560886,7,80,17.7250922509225,949.941605839416,13.8294117647059,21.8252427184466,17.7843137254902,0.022140221402214,20.1666666666667,0.020036900369004,0.391143911439114,2746.62361623616,,949.941605839416,11.6891666666667,5.66490196078431,2243.1862745098,2247.89215686275,11.5067749077491,0.01419557195572,371.529411764706,92.1330140815536,14.0732501282708,0.210332103321033
30-APR-20,1697.30627306273,226.29,92.7530996309963,99.8184691358025,0.133691358024691,1281,,30.8918819188192,39.0553505535055,12.7453874538745,0.031876543209877,11.3279963099631,0,4.28918819188192,10,80,14.3431734317343,949.570707070707,13.7946428571428,22.0394088669951,17.1182266009852,0.033210332103321,13.25,0.018191881918819,0.372693726937269,2724.83025830258,,949.570707070707,11.76825,5.67321428571429,2255.76354679803,2263.57142857143,11.6487896678967,0.012221402214022,359.085714285714,93.1602158654188,13.7960795599454,0.132841328413284
01-MAY-20,1696.16605166052,226.02,92.7919188191882,99.8013555555556,0.148122222222222,1282,,31.1033210332103,38.3136531365314,12.9225092250923,0.032833333333333,11.4309963099631,0,4.30991881918819,7,80,13.6763837638376,954.129032258065,11.9446808510638,22.10407239819,17.3619909502262,0.018450184501845,31.4,0.016391143911439,0.247232472324723,2726.16236162362,,954.129032258065,12.3126,5.67851063829787,2237.38916256158,2246.84729064039,11.758258302583,0.009029520295203,404.421052631579,92.5827869426798,13.9250003862869,0.125461254612546
02-MAY-20,1692.70110701107,226.02,92.6521402214022,99.7877647058824,0.160235294117647,1283,,31.019557195572,36.4612546125461,12.8708487084871,0.034705882352941,11.4309963099631,0,4.30518819188192,10,80,12.4915129151292,954.67037037037,11.6382978723404,22.0147058823529,17.3039215686274,0.018450184501845,39.6,0.016324723247233,0.217712177121771,2759.37638376384,,954.67037037037,12.4956,5.78531914893617,2228.48039215686,2231.61764705882,11.7411033210332,0.006712177121771,532.636363636364,91.9568671000417,13.9936624823546,0.136531365313653
03-MAY-20,1690.75276752768,226.07,92.6430627306273,99.8131162790698,0.136813953488372,1284,,30.6926199261993,37.5018450184502,13.0553505535055,0.033360465116279,11.4309963099631,0,4.29359040590406,7,80,11.9830258302583,956.175,12.0111111111111,21.9901477832512,17.3251231527094,0.007380073800738,87,0.016350553505535,0.250922509225092,2771.69003690037,299.666666666667,956.175,14.2165,5.75648148148148,2246.15763546798,2249.28571428571,11.6837011070111,0.008546125461255,449.071428571429,92.6639946309579,13.8413625310874,0.136531365313653
04-MAY-20,1687.32841328413,226.06,92.5485239852398,99.8068170731707,0.141036585365854,1285,,30.6354243542435,37.6088560885609,12.8044280442804,0.035707317073171,11.4309963099631,0.000036900369004,4.29856088560886,6,80,13.3022140221402,955.451388888889,11.9895833333333,22.0049261083744,17.5024630541872,0.025830258302583,22.2857142857143,0.017313653136531,0.335793357933579,2772.0332103321,339.546875,955.451388888889,13.5354285714286,5.67833333333333,2239.2118226601,2238.49753694581,11.7081180811808,0.005051660516605,306.769230769231,92.2232247864766,13.9793304694448,0.199261992619926
05-MAY-20,1685.56457564576,226.07,92.5077490774908,99.8196764705882,0.130333333333333,1286,,30.6730627306273,38.0184501845018,12.8487084870849,0.032803921568628,11.4309963099631,0.150774907749077,4.29563837638376,14,80,15.1154981549815,954.907894736842,10.7325581395349,21.9558823529412,17.8088235294118,0.003690036900369,9,0.017025830258303,0.210332103321033,2765.83025830258,,954.907894736842,18.612,5.75348837209302,2224.50980392157,2231.76470588235,11.6954833948339,0.006867158671587,481.727272727273,91.9405535311239,14.0328041744425,0.077490774907749
06-MAY-20,1683.68265682657,226.06,92.4718081180812,99.8208658536585,0.128817073170732,1287,,30.6619926199262,38.0516605166052,12.7822878228782,0.033036585365854,11.4309963099631,13.8705904059041,4.29583763837638,8,80,12.4483394833948,954.678321678322,10.69,22.0469483568075,17.5446009389671,0.018450184501845,68,0.016339483394834,0.22140221402214,2764.82656826568,,954.678321678322,13.0365,5.93925,2242.25490196078,2242.62254901961,11.695221402214,0.007963099630996,658.875,92.3911264612885,13.9071516461164,0.14760147601476
07-MAY-20,1682.66051660517,226.02,92.4314022140221,99.8183950617284,0.129987654320988,1288,,30.5154981549815,37.5682656826568,12.9225092250923,0.034827160493827,11.4309963099631,13.8871586715867,4.28679704797048,11,80,12.7937269372694,957.5,11.405,22.0338164251208,17.7149758454106,0.003690036900369,28,0.016188191881919,0.195571955719557,2772.65313653137,,957.5,15.047,5.81275,2245.51724137931,2248.52216748768,11.658520295203,0.006335793357934,503.333333333333,92.6534410586297,13.8205532607345,0.107011070110701
08-MAY-20,1681.76383763838,226.03,92.3842066420664,99.8184133333333,0.131613333333333,1289,,30.6243542435424,37.549815498155,12.8044280442804,0.034893333333333,11.4309963099631,13.8824723247232,4.29272324723247,9,80,16.5210332103321,957.579710144928,10.8809523809524,22.0492610837438,17.64039408867,0.003690036900369,25,0.016136531365314,0.225092250922509,2765.45387453875,,957.579710144928,10.661,5.9352380952381,2244.43349753694,2247.06896551724,11.6820590405904,0.005811808118081,479.4,92.5865958921049,13.8503609025355,0.166051660516605
09-MAY-20,1684.24354243542,226,92.5181918819188,99.8275104166667,0.122708333333333,1290,,30.6276752767528,38.1660516605166,12.8376383763838,0.03359375,11.4309963099631,0,4.28565313653137,10,80,11.8583025830258,958.549295774648,10.2304347826087,21.9950738916256,17.4334975369458,0.029520295202952,29.625,0.015811808118081,0.177121771217712,2759.22509225092,,958.549295774648,13.85925,6.04304347826087,2245.6157635468,2249.039408867,11.6532619926199,0.005682656826568,400.222222222222,92.679675395703,13.8199675893181,0.121771217712177
10-MAY-20,1683.79335793358,225.89,92.5018450184502,99.8134777777778,0.136411111111111,1291,,30.6413284132841,37.6678966789668,13.0110701107011,0.0355,11.4309963099631,0,4.27873800738007,4,80,17.2789667896679,958.457142857143,9.98421052631579,21.9630996309963,17.5313653136531,0.018450184501845,20.2,0.015774907749078,0.188191881918819,2749.73800738007,,958.457142857143,11.5786,6.00710526315789,2247.8431372549,2244.87745098039,11.6323579335793,0.005878228782288,728,92.5556727151402,13.8242296033533,0.084870848708487
11-MAY-20,1683.8962962963,226.12,92.5059259259259,99.8270119047619,0.125130952380952,1292,,30.6122222222222,37.8851851851852,12.9703703703704,0.033154761904762,11.43,0,4.28453703703704,9,80,18.4648148148148,960.276595744681,9.61025641025641,21.8861386138614,17.3811881188119,0.018518518518519,44.2,0.015307407407407,0.185185185185185,2764.97037037037,291.689189189189,960.276595744681,11.5704,6.11102564102564,2230.74257425743,2235.44554455446,11.6418666666667,0.004496296296296,750,92.0718271628904,13.9308410659859,0.196296296296296
12-MAY-20,1683.3,227.03,92.4167037037037,99.8243392857143,0.126839285714286,1293,,30.5022222222222,37.4111111111111,12.8518518518519,0.034,11.363,0,4.28322962962963,2,80,22.3937037037037,962.845070422535,9.82045454545455,22.0901287553648,17.1581196581197,0.022222222222222,30.6,0.01717037037037,0.318518518518519,2779.62222222222,,962.845070422535,12.7004,6.08340909090909,2246.13861386139,2246.53465346535,11.5964740740741,0.00727037037037,568.111111111111,92.1601137371318,13.8930389607378,0.188888888888889
13-MAY-20,1685.12222222222,228.02,92.4032222222222,99.83275,0.11975,1294,,30.3714814814815,36.5037037037037,13.1185185185185,0.032989583333333,11.23,0,4.26192962962963,6,80,32.6744444444444,958.921428571429,9.47222222222222,21.8960396039604,17.9356435643564,0.022222222222222,19.3333333333333,0.019385185185185,0.325925925925926,2800.07407407407,,958.921428571429,11.5713333333333,5.91111111111111,2251.33004926108,2246.72413793103,11.4456185185185,0.005544444444444,283,91.7652959452478,14.0704378177488,0.251851851851852
14-MAY-20,1685.5873605948,228,92.3152788104089,99.8160677966102,0.133983050847458,1295,,30.2520446096654,36.635687732342,12.9814126394052,0.034508474576271,11.2280669144981,13.8409665427509,4.2659219330855,4,80,31.6312267657992,961.291044776119,8.67234042553191,21.9852216748768,17.1182266009852,0.04089219330855,16.2222222222222,0.019234200743494,0.379182156133829,2811.61338289963,,961.291044776119,12.1213333333333,5.96702127659574,2250,2249.23645320197,11.465,0.007364312267658,430.857142857143,91.8763705746294,13.8618709193412,0.215613382899628
15-MAY-20,1688.13382899628,228.01,92.3358364312268,99.8303698630137,0.123191780821918,1296,,30.2843866171004,36.724907063197,13.0408921933085,0.034986301369863,11.2280669144981,13.8137546468401,4.25759851301115,7,80,21.8486988847584,960.442857142857,8.99130434782609,21.8883495145631,17.247572815534,0.052044609665428,24.6363636363636,0.018732342007435,0.330855018587361,2813.36802973978,308.246575342466,960.442857142857,11.9746363636364,5.93086956521739,2264.77611940299,2270,11.4279925650558,0.006371747211896,432.727272727273,92.7212624941915,13.6974007658931,0.178438661710037
16-MAY-20,1688.75836431227,228.02,92.2543866171004,99.835294117647,0.120323529411765,1297,,30.3118959107807,37.1895910780669,13.0223048327138,0.032205882352941,11.2280669144981,0,4.26046096654275,10,80,20.9353159851301,961.537878787879,9.63260869565217,21.9054726368159,17.592039800995,0.037174721189591,29.1111111111111,0.019174721189591,0.323420074349442,2800.50185873606,,961.537878787879,12.0552222222222,6.035,2251.88118811881,2253.41584158416,11.4396914498141,0.005490706319703,380.1,92.0386121729678,13.9633426936793,0.16728624535316
17-MAY-20,1691.85130111524,228.01,92.3014498141264,99.8175625,0.1359625,1298,,30.4583643122677,37.8773234200743,12.9219330855018,0.0329625,11.2280669144981,0,4.26313382899628,6,80,20.6453531598513,959.903703703704,9.53404255319149,21.9752475247525,17.3645320197044,0.014869888475836,32,0.019092936802974,0.304832713754647,2781.17843866171,,959.903703703704,13.85275,5.90957446808511,2253.89162561576,2254.63054187192,11.4517992565056,0.007769516728625,532.818181818182,92.0918603132432,14.0586266816631,0.219330855018587
18-MAY-20,1698.34200743494,228.02,92.5450557620818,99.8186933333333,0.134226666666667,1299,,30.5252788104089,37.5985130111524,12.9442379182156,0.03448,11.2280669144981,0,4.25989591078067,6,80,21.524907063197,962.647058823529,8.69464285714286,22.1527093596059,16.9408866995074,0.014869888475836,17.3333333333333,0.018312267657993,0.297397769516729,2776.94423791822,,962.647058823529,13.7213333333333,5.92035714285714,2287.78325123153,2275.37128712871,11.4380706319703,0.011208178438662,508.6875,93.483562556455,13.5990057409577,0.20817843866171
19-MAY-20,1700.79182156134,228.06,92.6189962825279,99.8415942028986,0.11504347826087,1300,,30.6483271375465,36.4758364312268,13.0594795539033,0.034014492753623,11.2280669144981,0,4.26037918215613,6,80,24.8981412639405,963.807142857143,8.25151515151515,21.9651741293532,17.452736318408,0.011152416356877,18.6666666666667,0.018330855018587,0.275092936802974,2776.27881040892,,963.807142857143,13.14,5.94424242424242,2273.63184079602,2279.15422885572,11.4378810408922,0.008814126394052,360.666666666667,93.0747691061376,13.6309625458735,0.133828996282528
20-MAY-20,1701.89591078067,228.03,92.6777323420074,99.8208076923077,0.133519230769231,1301,,30.4568773234201,36.8996282527881,12.9553903345725,0.035384615384615,11.2280669144981,0,4.26002973977695,6,80,26,963.407142857143,8.715,22.1293532338308,17.5323383084577,0.029739776951673,34.5,0.018412639405205,0.304832713754647,2790.75092936803,357.428571428571,963.407142857143,13.2666666666667,5.99625,2268.85572139303,2271.01990049751,11.437282527881,0.008509293680297,459.6,92.7560059531127,13.7219841932691,0.237918215613383
21-MAY-20,1708.10408921933,228.01,93.0145353159851,99.842782051282,0.111461538461538,1302,,30.4048327137546,37.3531598513011,13.0334572490706,0.032948717948718,11.2280669144981,0,4.25257992565056,2,80,27.3193308550186,964.666666666667,8.54318181818182,22.1871921182266,16.8712871287129,0.033457249070632,20.1428571428571,0.018122676579926,0.342007434944238,2795.81784386617,,964.666666666667,12.3938571428571,5.99681818181818,2291.93069306931,2296.925,11.4060185873606,0.008360594795539,437,93.9031785304774,13.5208152303428,0.241635687732342
22-MAY-20,1708.55925925926,228.02,93.0385925925926,99.8238571428571,0.128160714285714,1303,,30.4425925925926,36.3222222222222,13.1592592592593,0.035428571428571,11.2261111111111,0,4.25533703703704,3,80,31.2433333333333,965.014388489209,8.05849056603774,22.064039408867,17.0492610837438,0.02962962962963,36.1428571428571,0.018918518518519,0.359259259259259,2799.31481481481,,965.014388489209,14.7231428571428,5.97150943396226,2268.57142857143,2273.25123152709,11.4176777777778,0.006625925925926,498.3,92.848769680769,13.6698842623074,0.177777777777778
23-MAY-20,1709.57037037037,228.01,93.0931481481482,99.83512,0.1172,1304,,30.4648148148148,35.4481481481481,13.1518518518518,0.034466666666667,11.2261111111111,0,4.25551111111111,1,80,36.8237037037037,962.567164179104,8.43,21.9460784313725,17.1372549019608,0.018518518518519,77.2,0.018866666666667,0.392592592592593,2806.95925925926,,962.567164179104,15.5756,5.956,2268.91089108911,2277.94554455446,11.4187222222222,0.007244444444444,449.769230769231,93.04376879406,13.6441543601569,0.177777777777778
24-MAY-20,1711,228.01,93.1745555555555,99.8397692307692,0.112907692307692,1305,,30.2696296296296,37.2037037037037,12.9148148148148,0.032753846153846,11.2261111111111,0,4.25907777777778,6,80,34.2044444444444,963.255474452555,8.56739130434783,22.1831683168317,16.7128712871287,0.011111111111111,17.6666666666667,0.019740740740741,0.392592592592593,2806.08888888889,,963.255474452555,10.4463333333333,5.99608695652174,2271.13861386139,2277.0297029703,11.4344666666667,0.014122222222222,451.409090909091,93.00840035074,13.6783809497881,0.188888888888889
25-MAY-20,1708.78888888889,228.01,93.0540740740741,99.8412363636364,0.115272727272727,1306,,30.4348148148148,36.4259259259259,13.1185185185185,0.033781818181818,11.2261111111111,0,4.25663333333333,4,80,33.9540740740741,961.775362318841,9.79111111111111,22.0424528301887,17.4150943396226,0.014814814814815,28,0.019959259259259,0.407407407407407,2792.05185185185,,961.775362318841,11.62375,5.83111111111111,2266.60098522167,2267.70935960591,11.4238444444444,0.009877777777778,474.285714285714,92.6260731846882,13.7175265018058,0.174074074074074
26-MAY-20,1706.82962962963,227.83,92.9595555555555,99.847296875,0.1081875,1307,,30.4607407407407,35.2777777777778,13.3444444444444,0.032359375,11.2261111111111,0,4.2574037037037,2,80,32.1677777777778,960.116788321168,9.16153846153846,22.2981651376147,17.1284403669725,0.022222222222222,19,0.0198,0.359259259259259,2800.98148148148,,960.116788321168,13.3191666666667,5.95769230769231,2264.18719211823,2264.40886699507,11.4364777777778,0.011588888888889,373.137931034483,92.5671797351602,13.7544683763509,0.148148148148148
27-MAY-20,1706.58148148148,228.01,92.948,99.8449272727273,0.111309090909091,1308,,30.32,35.7333333333333,13.1111111111111,0.032363636363636,11.2261111111111,0,4.26184074074074,2,80,32.4711111111111,958.956204379562,9.86764705882353,22.151376146789,17.1651376146789,0.011111111111111,19.3333333333333,0.020077777777778,0.388888888888889,2817.97407407407,,958.956204379562,11.626,5.80705882352941,2257.43842364532,2259.72906403941,11.4464888888889,0.013751851851852,386.612903225806,92.3001127885523,13.8867664345892,0.118518518518519
28-MAY-20,1703.56666666667,228.04,92.780962962963,99.8438333333333,0.11125,1309,,30.3692592592593,35.6111111111111,13.1592592592593,0.0324375,11.2261111111111,0,4.26078518518519,2,80,30.7618518518519,957.581560283688,10.4621621621622,22.0445544554455,17.970297029703,0,,0.020603703703704,0.388888888888889,2814.15185185185,,957.581560283688,,5.83756756756757,2251.72413793103,2256.67487684729,11.4406037037037,0.010881481481482,432.647058823529,92.163236410071,13.8842373362784,0.107407407407407
29-MAY-20,1703.7037037037,228.02,92.7883333333333,99.8522,0.104466666666667,1310,,30.3051851851852,36.1814814814815,13.1666666666667,0.02955,11.2261111111111,0,4.26088888888889,2,80,30.4392592592593,959.455882352941,10.3771428571428,22.1666666666667,17.3190476190476,0.018518518518519,14.8,0.020307407407407,0.366666666666667,2816.47407407407,,959.455882352941,13.2592,5.66,2251.27450980392,2256.02941176471,11.4419555555556,0.008974074074074,448.764705882353,92.1453609442311,13.9543967272284,0.2
30-MAY-20,1701.95925925926,228.01,92.6965185185185,99.8419038461538,0.109961538461538,1311,,30.4751851851852,37.3740740740741,12.962962962963,0.032211538461539,11.2261111111111,0,4.25854074074074,1,80,30.4248148148148,958.733333333333,11.0575757575758,22.2058823529412,17.0147058823529,0.018518518518519,51.8,0.020044444444444,0.362962962962963,2784.74814814815,,958.733333333333,13.2436,5.69090909090909,2262.56157635468,2268.99014778325,11.431837037037,0.009418518518519,409.823529411765,92.6779813551851,13.7278984018419,0.159259259259259
31-MAY-20,1700.33457249071,228,92.6068773234201,99.8501886792453,0.104716981132075,1312,,30.710780669145,35.728624535316,13.1412639405204,0.033,11.2254646840149,0,4.26159479553903,2,80,30.1271375464684,958.352517985612,10.3028571428571,21.9701492537313,17.1144278606965,0.033457249070632,12.1428571428571,0.019252788104089,0.312267657992565,2782.4907063197,,958.352517985612,12.5154285714286,5.77142857142857,2262.08955223881,2268.83084577114,11.4466356877323,0.009635687732342,287.62962962963,92.676758488629,13.7200930000523,0.152416356877323
01-JUN-20,1700.98513011152,228.04,92.6379925650558,99.8670555555555,0.095851851851852,1313,,30.4144981412639,35.7732342007435,13.1672862453531,0.029888888888889,11.2254646840149,0,4.2624126394052,4,80,30.4171003717472,959.733333333333,10.5363636363636,22.1542288557214,17.0049751243781,0.018587360594796,39,0.018881040892193,0.297397769516729,2817.10408921933,,959.733333333333,13.913,5.87515151515152,2266.71641791045,2268.83084577114,11.447936802974,0.010245353159851,286.558823529412,92.6596895984398,13.746796583943,0.182156133828996
02-JUN-20,1706.68773234201,228.01,92.9381040892193,99.8643953488372,0.09553488372093,1314,,30.2472118959108,36.1449814126394,13.0483271375465,0.031604651162791,11.2254646840149,0,4.253843866171,2,80,30.214126394052,958.5,10.5735294117647,22.1116504854369,17.3365853658537,0.018587360594796,14,0.018795539033457,0.304832713754647,2813.01858736059,317.16393442623,958.5,12.5448,5.79941176470588,2312.90640394089,2314.08866995074,11.4262639405204,0.007364312267658,279.173913043478,94.5221246701925,13.7522974461632,0.163568773234201
03-JUN-20,1700.39552238806,228.03,92.5950373134328,99.8725438596491,0.089070175438597,1315,,30.2126865671642,35.7686567164179,13.2126865671642,0.030491228070175,11.2240671641791,0,4.25953358208955,4,80,29.6283582089552,958.857142857143,10.0181818181818,22.1732673267327,17.0643564356436,0.01865671641791,12.6666666666667,0.018253731343284,0.309701492537313,2835.12313432836,,958.857142857143,10.2796666666667,5.83030303030303,2254.43349753694,2258.00492610837,11.435421641791,0.007141791044776,284.590909090909,92.2211956357166,14.2268893614953,0.171641791044776
