Repository: mohamed1249/Upwork-Projects

File: Dubai 1/L3 Cell Analysis Detail.csv (part 13 of 20)
Date,Metal Tapped 7 Dy Run (kg/pd),Amperage (kA),Curr Eff 7 Dy Running (%),Aluminium (%),Iron (%),Cell Age (days),Cell Restart Age (days),BFT (sec),UF (min),UF_NO (no),Silicon (%),Base RSP (µΩ),Nett Sp Engy 7 Dy Run (kWh/kg Al),Nett Volts Per Pot (V),Anode Problems (No),Anode Shift Life (shifts),AlF3 Cons (kg AlF3/pd),Bath Temp (°C),Excess AlF3 (%),Metal Ht Bef Tap (cm),Bath Ht Bef Tap (cm),AE Freq (AE/pd),AE Duration (secs),Noise Volts (V),Noise Act (No/pd),Alumina Dumps (No/pd),Lining Drop (mV),Bath Temp (°C),AEV (V),SPAR,Call Wt (kg),Cruce Wt (kg),Sm RES (µΩ),TRSP (µΩ),TRSP TIME (min),Current Effeciency (%),Net Specific Energy (kWh/kg Al),NAE Freq (AE/pd)
04-JUN-20,1700.75373134328,228.03,92.6172014925373,99.8724901960784,0.091607843137255,1316,,30.0044776119403,36.3022388059701,13.089552238806,0.030764705882353,11.2240671641791,0,4.25939552238806,5,80,29.6865671641791,956.826086956522,11.6060606060606,21.855,17,0.026119402985075,20.1428571428571,0.017522388059702,0.253731343283582,2844.05223880597,263.333333333333,956.826086956522,12.4035714285714,5.72,2270,2274.35,11.4355671641791,0.007977611940299,372.4375,92.8887593950383,13.715181747768,0.141791044776119
05-JUN-20,1702.51119402985,227.91,92.7168283582089,99.86496,0.09542,1317,,30.0899253731343,35.9141791044776,13.089552238806,0.03324,11.2240671641791,0,4.25982835820896,2,80,28.9589552238806,956.755555555556,11.4171428571429,22.095,17.355,0.011194029850746,5.66666666666667,0.01760447761194,0.261194029850746,2842.05223880597,,956.755555555556,10.9646666666667,5.71971428571429,2257.61194029851,2264.15422885572,11.4383694029851,0.006444029850746,345.153846153846,92.5230628233084,13.9677029911747,0.104477611940299
06-JUN-20,1702.43656716418,227.39,92.7511940298507,99.8737547169811,0.092339622641509,1318,,30.1388059701493,36.2276119402985,13.0671641791045,0.02922641509434,11.2240671641791,0,4.25513805970149,0,80,25.8496268656716,956.255319148936,11.6,22.0792079207921,17.1237623762376,0.014925373134328,29,0.017410447761194,0.235074626865672,2829.38059701493,307.625,956.255319148936,12.7226666666667,5.61235294117647,2266.28712871287,2269.4801980198,11.4534029850746,0.008638059701493,421.666666666667,92.9527879541124,13.676220963109,0.078358208955224
07-JUN-20,1702.51119402985,228.05,92.7509701492537,99.8642291666667,0.096270833333333,1319,,30.284328358209,36.6194029850746,13.1119402985075,0.031416666666667,11.2240671641791,0,4.26465298507463,5,80,23.584328358209,955.985611510791,12.3272727272727,22.1336633663366,17.1683168316832,0.022388059701493,29.6666666666667,0.018402985074627,0.328358208955224,2812.94402985075,,955.985611510791,11.3851666666667,5.67121212121212,2259.35960591133,2266.15763546798,11.4572201492537,0.010171641791045,546.583333333333,92.5472682636155,13.8449033953592,0.123134328358209
08-JUN-20,1703.46268656716,228.01,92.8048880597015,99.84924,0.10924,1320,,30.3305970149254,36.3619402985075,13.044776119403,0.03392,11.2240671641791,0,4.26996268656716,1,80,23.5067164179104,955.062068965517,10.8166666666667,21.935,17.635,0.01865671641791,28.5,0.017735074626866,0.298507462686567,2799.77985074627,,955.062068965517,11.07625,5.79444444444444,2271.55,2274.725,11.4831753731343,0.004940298507463,260.333333333333,92.9142615978413,13.724349377419,0.08955223880597
09-JUN-20,1685.09293680297,228.03,91.8039033457249,99.8705714285714,0.092591836734694,1321,1,30.5159851301115,36.8029739776952,13.0446096654275,0.029816326530612,11.2248327137546,0,4.26746840148699,2,80,23.7334572490706,956.272727272727,10.5424242424242,22.26,17.075,0.029739776951673,14.7142857142857,0.016959107806691,0.230483271375465,2780.96654275093,,956.272727272727,11.872,5.92454545454545,2279.35323383085,2279.92462311558,11.4699888475836,0.008408921933086,346.705882352941,91.7335201665188,13.8103792476043,0.12639405204461
10-JUN-20,1685.05576208178,228.05,91.7994795539033,99.8578636363636,0.100931818181818,1322,2,30.3855018587361,35.8773234200743,13.1189591078067,0.033954545454545,11.224907063197,0,4.27222304832714,3,80,23.6078066914498,955.402877697842,10.6685714285714,22.1386138613861,17.4059405940594,0.014869888475836,74.25,0.017133828996283,0.260223048327138,2806.87360594796,,955.402877697842,12.502,5.78228571428571,2270.39603960396,2271.93069306931,11.4905278810409,0.007594795539033,326.5625,92.7846607323225,13.7397430076561,0.111524163568773
11-JUN-20,1693.08550185874,228.05,92.2379553903346,99.8660227272727,0.091545454545455,1323,3,30.1802973977695,36.4423791821561,13.1635687732342,0.033159090909091,11.224907063197,0,4.27153159851301,5,80,23.0230483271375,955.901960784314,10.8147058823529,22.1268292682927,17.0536585365854,0.011152416356877,39.6666666666667,0.017044609665428,0.24907063197026,2828.90334572491,,955.901960784314,13.433,5.81441176470588,2258.4236453202,2263.86699507389,11.4882416356877,0.007758364312268,272.260869565217,92.4553428156119,13.8680994630317,0.12639405204461
12-JUN-20,1696.30483271375,228.05,92.4044981412639,99.8753043478261,0.088891304347826,1324,4,30.2434944237918,35.9330855018587,13.085501858736,0.030869565217391,11.2251301115242,0,4.27902230483271,9,80,22.0275092936803,956.120805369128,11.6272727272727,21.9653465346535,17.1039603960396,0.018587360594796,19.6,0.018133828996283,0.260223048327138,2821.17843866171,,956.120805369128,13.5628,5.83424242424242,2270.5,2273.4,11.5196542750929,0.007747211895911,361,92.843038091238,13.7409463541551,0.111524163568773
13-JUN-20,1698.65427509294,228.03,92.4946840148699,99.8430196078431,0.104313725490196,1325,5,30.2338289962825,35.4609665427509,13.1635687732342,0.037176470588235,11.2256505576208,0,4.27134572490706,9,80,21.4765799256505,956.228571428571,11.6166666666667,22.16,17.345,0.011152416356877,3.5,0.017996282527881,0.308550185873606,2833.85501858736,,956.228571428571,12.834,5.77944444444444,2267.56218905473,2266.75879396985,11.4879888475836,0.006197026022305,464.6,92.6751320075498,13.9003238319559,0.096654275092937
14-JUN-20,1699.6,228.03,92.5468888888889,99.8388510638298,0.110872340425532,1326,6,30.1248148148148,35.9111111111111,12.9777777777778,0.03363829787234,11.2233333333333,0,4.27257037037037,10,80,20.487037037037,953.654676258993,11.6421052631579,22.1182266009852,17.2167487684729,0.014814814814815,19,0.018433333333333,0.377777777777778,2831.32222222222,,953.654676258993,15.554,5.77473684210526,2271.18226600985,2277.33990147783,11.4923518518518,0.0101,570.666666666667,93.0108726313429,13.7077263282994,0.122222222222222
15-JUN-20,1701.59259259259,228.03,92.6526296296296,99.8683725490196,0.090862745098039,1327,7,30.0540740740741,35.7444444444444,13.1037037037037,0.029745098039216,11.2233333333333,0,4.27518888888889,6,80,16.6977777777778,951.094594594595,11.9210526315789,22.3152709359606,17.0541871921182,0.022222222222222,16.6,0.018722222222222,0.355555555555556,2842.74814814815,,951.094594594595,12.016,5.84763157894737,2262.40196078431,2263.28431372549,11.5051037037037,0.011455555555556,545.666666666667,92.4368158199976,14.226838315591,0.177777777777778
16-JUN-20,1703.71851851852,228.03,92.770037037037,99.8364423076923,0.11125,1328,8,29.9855555555555,36.0592592592593,13.1296296296296,0.034615384615385,11.2233333333333,0,4.27585555555556,3,80,14.352962962963,951.566433566434,11.6175,22.0891089108911,17.3316831683168,0.007407407407407,13.5,0.018640740740741,0.340740740740741,2848.02222222222,,951.566433566434,11.1375,5.9005,2274.70297029703,2275.17326732673,11.5076666666667,0.012733333333333,494.75,92.9256432681587,13.733875608129,0.166666666666667
17-JUN-20,1704.28413284133,228.02,92.8023985239852,99.8593725490196,0.096372549019608,1329,9,30.0162361623616,36.0221402214022,13.0036900369004,0.030392156862745,11.2210332103321,0,4.27559409594096,6,80,17.1590405904059,952.246575342466,11.7651162790698,22.1666666666667,17.0689655172414,0.033210332103321,6.5,0.018575645756458,0.298892988929889,2839.64944649446,,952.246575342466,12.333875,5.94209302325581,2271.82266009852,2275.98522167488,11.5077933579336,0.014014760147602,403,92.960844575732,13.8034221758229,0.132841328413284
18-JUN-20,1705.08856088561,228.02,92.8463099630996,99.8523333333333,0.101941176470588,1330,10,30.1675276752767,36.1808118081181,13.1033210332103,0.032254901960784,11.2211439114391,0,4.27452767527675,4,80,16.890405904059,952.194444444444,11.2717948717949,22.2118226600985,17.3793103448276,0.022140221402214,24.5,0.018405904059041,0.328413284132841,2834.20664206642,,952.194444444444,13.4585,5.83615384615385,2277.68472906404,2279.31034482759,11.501926199262,0.011280442804428,587.461538461538,93.0962483613058,13.7315404787463,0.103321033210332
19-JUN-20,1706.84132841328,228.02,92.9439114391144,99.8609830508474,0.093440677966102,1331,11,30.2121771217712,35.9815498154982,13.1070110701107,0.031322033898305,11.2214022140221,0,4.27432103321033,7,80,17.3365313653137,952.903225806452,11.0452380952381,22.2401960784314,16.7549019607843,0.007380073800738,22,0.017025830258303,0.228782287822878,2832.07749077491,,952.903225806452,12.7605,5.92380952380952,2253.25242718447,2255.43689320388,11.5015867158672,0.008952029520295,387.117647058824,92.1227761312207,14.3416615152015,0.103321033210332
20-JUN-20,1708.06642066421,228.03,93.0138007380074,99.8529473684211,0.099754385964912,1332,12,30.2638376383764,36.8007380073801,12.9778597785978,0.03059649122807,11.2214022140221,0,4.26983025830258,5,80,17.1974169741697,955.258741258741,11.2054054054054,22.0634146341463,16.9310344827586,0.040590405904059,15.7,0.016867158671587,0.291512915129151,2816.87084870849,,955.258741258741,11.7372,6.01459459459459,2275.07389162562,2277.73399014778,11.4813136531365,0.008464944649446,513.416666666667,93.0285998031525,13.7749129615024,0.099630996309963
21-JUN-20,1708.20664206642,228.04,93.0192250922509,99.8477592592593,0.104962962962963,1333,13,30.3077490774908,36.6605166051661,12.9667896678967,0.03312962962963,11.2214022140221,0,4.26617712177122,5,80,18.2335793357933,954.536764705882,11.1325,22.2315270935961,17.0541871921182,0.022140221402214,17.5,0.016520295202952,0.199261992619926,2816.9926199262,,954.536764705882,12.2916666666667,5.98825,2266.17647058824,2266.78921568627,11.465,0.009380073800738,667.666666666667,92.5783387045973,14.0583769664078,0.095940959409594
22-JUN-20,1708.36531365314,228.03,93.0278597785978,99.8514745762712,0.102474576271186,1334,14,30.2645756457564,37.2915129151292,12.9114391143911,0.030491525423729,11.2214022140221,0,4.26579335793358,4,80,19.8885608856088,955.51677852349,10.1380952380952,22.1970443349754,16.8325123152709,0.018450184501845,21.25,0.016036900369004,0.195571955719557,2808.12915129151,,955.51677852349,11.1765,5.97928571428571,2279.26108374384,2285.14778325123,11.4641180811808,0.008926199261993,594.8,93.333035672897,13.6361138526722,0.118081180811808
23-JUN-20,1715.05535055351,228.02,93.3924354243542,99.835619047619,0.114357142857143,1335,15,30.2420664206642,36.7564575645756,12.9778597785978,0.032404761904762,11.2214022140221,0,4.2650479704797,8,80,21.1645756457565,957.775510204082,10.2675,22.2941176470588,16.828431372549,0.011070110701107,78.3333333333333,0.015575645756458,0.243542435424354,2812.0147601476,,957.775510204082,21.5113333333333,6.038,2328.97058823529,2340.66176470588,11.4743284132841,0.010538745387454,657.8,95.6037654605377,14.2046492775851,0.081180811808118
24-JUN-20,1710.26666666667,228.01,93.1321481481482,99.8367317073171,0.114975609756098,1336,16,30.337037037037,36.3925925925926,13.0333333333333,0.034317073170732,11.22,0,4.26134814814815,9,80,22.0277777777778,959.204379562044,10.2135135135135,22.0788177339901,17.0935960591133,0.007407407407407,9.5,0.016018518518519,0.2,2811.17777777778,354,959.204379562044,12.801,5.93594594594595,2289.0099009901,2296.31188118812,11.4448074074074,0.009044444444444,709.777777777778,93.7939505459555,13.5462077301738,0.107407407407407
25-JUN-20,1716.5092936803,226.3,93.574312267658,99.8762321428572,0.085303571428571,1337,,30.2118959107807,35.639405204461,13.0297397769517,0.026571428571429,11.2182156133829,0,4.23860966542751,3,80,21.0271375464684,955.828571428571,9.80810810810811,22.2786069651741,16.5273631840796,0.011152416356877,6.33333333333333,0.016475836431227,0.241635687732342,2805.53531598513,,955.828571428571,12.0606666666667,6.05162162162162,2285.42288557214,2291.49253731343,11.4360408921933,0.009044609665428,478.4,94.3076782671259,13.4234839096017,0.122676579925651
26-JUN-20,1716.97026022305,228.02,93.5993308550186,99.8731590909091,0.090318181818182,1338,,30.2895910780669,36.457249070632,13.0557620817844,0.028522727272727,11.2182156133829,0,4.25920074349442,3,80,22.0951672862454,956.951048951049,10.2026315789474,22.2118226600985,17.029702970297,0.011152416356877,31.6666666666667,0.015728624535316,0.12639405204461,2810.33085501859,,956.951048951049,12.2636666666667,5.98763157894737,2290,2291.68316831683,11.4345353159851,0.007918215613383,476.769230769231,93.6036570112063,13.5765391543685,0.118959107806691
27-JUN-20,1717.97397769517,228.01,93.6554275092937,99.8831551724138,0.080827586206897,1339,,30.3568773234201,36.5278810408922,12.9888475836431,0.026931034482759,11.2182156133829,0,4.25924163568773,7,80,22.5252788104089,961.402985074627,9.20555555555556,22.2227722772277,16.6534653465347,0.011152416356877,24,0.015747211895911,0.182156133828996,2802.12267657993,,961.402985074627,13.107,6.08777777777778,2276.69950738916,2278.96551724138,11.4353977695167,0.006520446096654,296.642857142857,93.0858383113367,13.7767953697547,0.078066914498141
28-JUN-20,1719.37546468401,228.02,93.7326394052045,99.86766,0.09434,1340,,30.2156133828996,36.2825278810409,13.1598513011152,0.02674,11.2182156133829,0,4.2533717472119,3,80,23.7817843866171,959.09022556391,9.88292682926829,22.1336633663366,16.5990099009901,0.014869888475836,41.3333333333333,0.015434944237918,0.20817843866171,2823.42379182156,,959.09022556391,12.927,5.9580487804878,2295.24752475248,2286.24378109453,11.408873605948,0.007788104089219,461.642857142857,93.9302143128418,13.5046004781931,0.159851301115242
29-JUN-20,1719.156133829,228.03,93.7194795539033,99.8666440677966,0.091728813559322,1341,,30.22156133829,36.5501858736059,12.9479553903346,0.028915254237288,11.2182156133829,0,4.25587732342007,4,80,24.1587360594795,959.226277372263,9.48536585365854,22.2338308457711,16.8258706467662,0.007434944237918,6,0.015308550185874,0.215613382899628,2809.09293680297,,959.226277372263,13.363,6.0490243902439,2279.75124378109,2282.6368159204,11.4198996282528,0.006527881040892,579,93.2272086443539,13.6297873127811,0.078066914498141
30-JUN-20,1718.23791821561,227.23,93.7182527881041,99.8608431372549,0.097921568627451,1342,,30.167657992565,37.1003717472119,13.1338289962825,0.028294117647059,11.2182156133829,0,4.24784758364312,4,80,24.2940520446097,958.797202797203,8.63421052631579,22.2178217821782,16.9554455445545,0.003717472118959,15,0.015721189591078,0.171003717472119,2812.10408921933,,958.797202797203,12.497,6.12,2280.84158415842,2285.86633663366,11.4182676579926,0.007702602230483,640.222222222222,93.691088401768,13.5273852635077,0.100371747211896
01-JUL-20,1717.10780669145,227.84,93.6653903345725,99.8631960784314,0.096862745098039,1343,,30.1252788104089,36.1449814126394,13.0706319702602,0.029235294117647,11.2182156133829,0,4.25440148698885,5,80,23.9122676579926,957.605633802817,9.31929824561404,22.1831683168317,17.2326732673267,0.014869888475836,10.75,0.01614126394052,0.256505576208178,2834.36431226766,315.770491803279,957.605633802817,13.41225,6.12105263157895,2271.33004926108,2272.95566502463,11.4303345724907,0.007583643122677,672,92.9112641967147,13.8411279854659,0.118959107806691
02-JUL-20,1716.71747211896,228.03,93.5405576208178,99.8596923076923,0.099076923076923,1344,,30.0475836431227,36.7174721189591,12.9628252788104,0.028769230769231,11.2182156133829,0,4.25604460966543,2,80,23.1825278810409,959.343511450382,9.45,22.0394088669951,16.990099009901,0.018587360594796,126.25,0.015591078066915,0.148698884758364,2827.90706319703,,959.343511450382,13.35825,6.02725,2279.9504950495,2285.76732673267,11.4207063197026,0.006933085501859,426.214285714286,93.3550646320536,13.6226935755388,0.078066914498141
03-JUL-20,1716.2750929368,227.9,93.5242007434944,99.8753658536585,0.08719512195122,1345,,30.1152416356877,36.0260223048327,13.1301115241636,0.027609756097561,11.2182156133829,0,4.25736802973978,3,80,22.6315985130112,960.208633093525,9.31951219512195,22.2216748768473,16.9507389162561,0.04089219330855,26,0.015486988847584,0.200743494423792,2827.86988847584,,960.208633093525,13.7612,6.20560975609756,2281.8407960199,2288.78109452736,11.4347137546468,0.006933085501859,470.833333333333,93.5347575638324,13.5923268541828,0.096654275092937
04-JUL-20,1716.50557620818,228.03,93.5363568773234,99.8738076923077,0.086846153846154,1346,,30.1472118959108,36.6022304832714,13.003717472119,0.028538461538462,11.2182156133829,0,4.25392565055762,5,80,24.1152416356877,958.755102040816,8.54888888888889,22.1831683168317,17.2623762376238,0.022304832713755,44.8,0.015438661710037,0.211895910780669,2827.7249070632,315.358695652174,958.755102040816,12.5044,6.09977777777778,2275.960591133,2269.30693069307,11.4118364312268,0.005836431226766,641.428571428571,93.2338188260324,13.6886212347114,0.100371747211896
05-JUL-20,1715.81412639405,228.03,93.5000743494424,99.857575,0.1027,1347,,30.1234200743494,37.2788104089219,13.0557620817844,0.03,11.2182788104089,0,4.25606691449814,4,80,24.6565055762082,960.518518518519,8.82105263157895,22.2178217821782,16.7326732673267,0.011152416356877,8.33333333333333,0.01546468401487,0.219330855018587,2826.40892193309,287.162162162162,960.518518518519,13.66,6.10236842105263,2277.93103448276,2281.97044334975,11.4212565055762,0.007505576208178,534.818181818182,93.2016276067572,13.6479458751292,0.12639405204461
06-JUL-20,1716.98141263941,228.04,93.5606319702602,99.8670909090909,0.091954545454546,1348,,30,36.2156133828996,13.0371747211896,0.026704545454545,11.2184014869888,0,4.25604832713755,4,80,24.1635687732342,958.514285714286,10.0128205128205,22.1584158415841,17.1930693069307,0.029739776951673,12.8571428571428,0.015475836431227,0.182156133828996,2842.44237918216,,958.514285714286,12.2624285714286,6.10820512820513,2280.34653465347,2286.83168316832,11.4209814126394,0.005297397769517,500.625,93.3964870915617,13.5879433242413,0.137546468401487
07-JUL-20,1716.42750929368,228.03,93.4840520446097,99.8588333333333,0.100145833333333,1349,,30.060594795539,36.6765799256506,13.0074349442379,0.030104166666667,11.2184014869888,0,4.25396654275093,1,80,24.2167286245353,959.920863309353,9.28695652173913,22.18407960199,17.273631840796,0.033457249070632,18.8571428571429,0.015728624535316,0.174721189591078,2829.50185873606,180.333333333333,959.920863309353,13.7808571428571,5.97739130434783,2282.33830845771,2288.48258706468,11.4116542750929,0.006167286245353,898,93.4659610040607,13.5912774491337,0.185873605947955
08-JUL-20,1717.36059479554,228.03,93.5226394052045,99.8547631578947,0.108868421052632,1350,,30.1710037174721,37.8921933085502,12.8401486988847,0.027763157894737,11.2184014869888,0,4.25393680297398,2,80,23.482156133829,958.68115942029,9.37659574468085,22.1881188118812,17.0990099009901,0.018587360594796,18.6,0.016182156133829,0.211895910780669,2801.52044609665,304.833333333333,958.68115942029,11.695,5.96574468085106,2281.13861386139,2292.74752475248,11.4114758364312,0.006899628252788,573.375,93.6401491328522,13.5676987434866,0.16728624535316
09-JUL-20,1717.74349442379,228.02,93.5423791821561,99.85884,0.10132,1351,,30.3018587360595,39.0148698884758,12.8550185873606,0.02902,11.2184014869888,13.5708178438662,4.25617843866171,6,80,23.2550185873606,960.928057553957,8.70454545454545,22.2425742574257,17.1188118811881,0.026022304832714,24.5714285714286,0.015546468401487,0.200743494423792,2774.57620817844,,960.928057553957,12.9188571428571,6.05113636363636,2280.14851485149,2286.75742574257,11.4220446096654,0.009104089219331,822.875,93.4020557315795,13.6085825444799,0.111524163568773
10-JUL-20,1718.61851851852,228.03,93.5842962962963,99.8542264150943,0.106188679245283,1352,,30.5548148148148,36.737037037037,12.9296296296296,0.029584905660377,11.2161111111111,13.5605185185185,4.25522222222222,6,80,23.6311111111111,959.390070921986,9.52051282051282,22.1133004926108,17.2660098522167,0.025925925925926,34,0.015459259259259,0.192592592592593,2785.61851851852,,959.390070921986,12.4711666666667,6.03461538461538,2285.12315270936,2290.1724137931,11.4182777777778,0.004774074074074,368.833333333333,93.538258295716,13.563061418176,0.040740740740741
11-JUL-20,1717.28518518519,228.03,93.5121851851852,99.8637962962963,0.097907407407407,1353,,30.5351851851852,36.837037037037,13.0074074074074,0.026351851851852,11.2161111111111,0,4.25281111111111,5,80,24.9937037037037,961.797101449275,9.35833333333333,22.2772277227723,16.9752475247525,0.018518518518519,30,0.01462962962963,0.140740740740741,2790.2,,961.797101449275,11.0216,5.99888888888889,2284.30693069307,2288.9603960396,11.4069888888889,0.006651851851852,444.307692307692,93.4854756270998,13.5818805102059,0.085185185185185
12-JUL-20,1716.54814814815,228.04,93.4722962962963,99.8741,0.086983333333333,1354,,30.3533333333333,37.5518518518519,12.9518518518518,0.027333333333333,11.2161111111111,0,4.24924444444444,3,80,26.2166666666667,960.19014084507,9.17906976744186,22.1428571428571,17.4532019704433,0.025925925925926,23.6666666666667,0.014340740740741,0.125925925925926,2793.22592592593,,960.19014084507,11.774,6.03372093023256,2284.33497536946,2287.43842364532,11.3907592592593,0.005259259259259,446.3,93.4216766537923,13.57801546438,0.081481481481481
13-JUL-20,1716.94074074074,228.03,93.4917407407407,99.8629574468085,0.101425531914894,1355,,30.352962962963,36.962962962963,12.9925925925926,0.027382978723404,11.2161111111111,0,4.25248888888889,4,80,26.9292592592592,962.576642335766,8.46046511627907,22.2079207920792,16.980198019802,0.007407407407407,52.5,0.01442962962963,0.137037037037037,2800.47407407407,,962.576642335766,14.3785,6.02790697674419,2283.91089108911,2287.99504950495,11.405537037037,0.0069,720.714285714286,93.4460490472021,13.5778158794847,0.062962962962963
14-JUL-20,1717.16296296296,228.02,93.5071481481482,99.8641730769231,0.099519230769231,1356,,30.4314814814815,37.0185185185185,12.9037037037037,0.027038461538462,11.2161111111111,0,4.25294814814815,1,80,27.1411111111111,960.5,9.16818181818182,22.1527093596059,17.1428571428571,0.003703703703704,3,0.014866666666667,0.166666666666667,2788.77777777778,,960.5,13.293,5.99863636363636,2282.41379310345,2286.45320197044,11.407362962963,0.008455555555556,613,93.3879915212883,13.5846120772854,0.1
15-JUL-20,1715.8037037037,228.03,93.4329259259259,99.8541176470588,0.104803921568627,1357,,30.4874074074074,37.4703703703704,13.0851851851852,0.030058823529412,11.2161111111111,0,4.24861481481481,1,80,27.7959259259259,963.268656716418,8.82619047619048,22.1584158415841,17.3217821782178,0,,0.014614814814815,0.107407407407407,2776.36296296296,,963.268656716418,,5.84928571428571,2283.51485148515,2287.92079207921,11.3874259259259,0.005851851851852,590.125,93.4430162333638,13.5954307602848,0.055555555555556
16-JUL-20,1716.72222222222,228.03,93.4827777777778,99.8567872340425,0.108425531914894,1358,,30.567037037037,37.2888888888889,13,0.027021276595745,11.2161111111111,13.571962962963,4.25198518518519,1,80,27.9066666666667,961.891156462585,9.76590909090909,22.192118226601,17.2463054187192,0.014814814814815,18.5,0.015233333333333,0.162962962962963,2775.71851851852,,961.891156462585,10.2095,5.95318181818182,2271.61764705882,2284.21568627451,11.4018814814815,0.004407407407407,441.8,93.2949657322934,13.7548547620188,0.1
17-JUL-20,1716.35185185185,228.01,93.4618148148148,99.8615849056604,0.103188679245283,1359,,30.3981481481481,35.9407407407407,13.0555555555556,0.027603773584906,11.2161111111111,13.5765925925926,4.25657407407407,4,80,27.1122222222222,961.085714285714,10.1212765957447,22.1970443349754,17.3103448275862,0.02962962962963,25.2857142857143,0.016188888888889,0.214814814814815,2812.4037037037,,961.085714285714,12.4957142857143,5.94340425531915,2268.81773399015,2271.50246305419,11.4224296296296,0.0069,806,92.780598066882,13.9005204428904,0.103703703703704
18-JUL-20,1716.52962962963,228.03,93.4724814814815,99.8550178571428,0.104857142857143,1360,,30.3259259259259,36.9407407407407,12.9518518518518,0.028053571428571,11.2161111111111,0,4.25704074074074,3,80,25.0466666666667,960.85,9.56428571428571,22.0394088669951,17.487684729064,0.011111111111111,51.3333333333333,0.016492592592593,0.211111111111111,2802.54814814815,,960.85,13.7423333333333,5.95761904761905,2271.37254901961,2276.61764705882,11.4239296296296,0.005937037037037,855.4,92.9813743936269,13.7593376178964,0.088888888888889
19-JUL-20,1715.72222222222,228.04,93.4275925925926,99.8592372881356,0.104135593220339,1361,,30.3403703703704,37.3444444444444,12.937037037037,0.025796610169492,11.2161111111111,0,4.25488518518519,7,80,24.0885185185185,956.787878787879,9.8,22.2079207920792,17.4158415841584,0.033333333333333,20.5714285714286,0.015803703703704,0.17037037037037,2790.38148148148,,956.787878787879,13.6051428571428,5.90045454545455,2282.32673267327,2286.73267326733,11.4139740740741,0.006911111111111,494,93.3924434284413,13.612290441931,0.074074074074074
20-JUL-20,1715.89259259259,228.03,93.4367777777778,99.8431333333333,0.116355555555556,1362,,30.4162962962963,38.0814814814815,12.9333333333333,0.029555555555556,11.2122777777778,0,4.25664444444444,4,80,23.7081481481481,958.41134751773,10.4410256410256,22.1379310344827,17.6600985221675,0.018518518518519,32.4,0.015437037037037,0.196296296296296,2775.03333333333,,958.41134751773,12.1354,5.88153846153846,2272.79411764706,2276.71568627451,11.4222037037037,0.006311111111111,391.916666666667,92.9870096157494,13.7082924564521,0.1
21-JUL-20,1716.02592592593,228.04,93.4437407407407,99.853895522388,0.110134328358209,1363,,30.5455555555556,36.6444444444444,13.0444444444444,0.026567164179105,11.2086296296296,0,4.25466666666667,6,80,23.6840740740741,957.649253731343,10.7394736842105,22.2029702970297,17.3217821782178,0.007407407407407,13,0.015992592592593,0.244444444444444,2776.61111111111,,957.649253731343,12.0635,5.90842105263158,2270.29556650246,2273.22660098522,11.4134592592593,0.007355555555556,411.846153846154,92.8412490945241,13.8075943501522,0.085185185185185
22-JUL-20,1715.86296296296,228.03,93.4364814814815,99.8593768115942,0.105231884057971,1364,,30.2122222222222,36.0222222222222,13.2407407407407,0.026826086956522,11.2087037037037,0,4.25633333333333,2,80,23.0581481481481,957.506666666667,10.3380952380952,22.1231527093596,16.8669950738916,0.022222222222222,28.3333333333333,0.015918518518519,0.222222222222222,2838.08518518519,,957.506666666667,12.9415,6.01785714285714,2285.56650246305,2287.83251231527,11.4208888888889,0.008614814814815,512,93.4426889370503,13.5755467117981,0.177777777777778
23-JUL-20,1714.35555555556,228.03,93.3537037037037,99.8486,0.114309090909091,1365,,30.0162962962963,36.8666666666667,13.0111111111111,0.029163636363636,11.2087037037037,13.6047407407407,4.2552,7,80,22.8944444444444,957.712230215827,10.8880952380952,22.2772277227723,17.4653465346535,0.014814814814815,15.5,0.016848148148148,0.251851851851852,2837.96296296296,,957.712230215827,12.12475,5.81119047619048,2282.62376237624,2285.84158415842,11.4156259259259,0.006477777777778,462.8,93.3580974458919,13.625634000628,0.148148148148148
24-JUL-20,1715.6,228.03,93.4200740740741,99.8526140350877,0.112438596491228,1366,,30.0314814814815,35.9814814814815,13.0481481481481,0.026666666666667,11.2087037037037,0.145925925925926,4.25906666666667,5,80,22.2107407407407,954.376712328767,11.4342857142857,22.2107843137255,17.3349753694581,0.033333333333333,15,0.017396296296296,0.233333333333333,2842.04814814815,,954.376712328767,11.91,5.802,2282.21674876847,2289.13793103448,11.4328925925926,0.007214814814815,614,93.4960065792533,13.5967011396788,0.096296296296296
25-JUL-20,1716.25830258303,228.03,93.4563837638376,99.8509807692308,0.112865384615385,1367,,30.1793357933579,37.5424354243542,13.0369003690037,0.028442307692308,11.2064575645756,0,4.25846125461255,6,80,20.6273062730627,954.748251748252,11.7279069767442,22.3300492610837,17.4729064039409,0.018450184501845,23,0.016619926199262,0.191881918819188,2801.45387453875,,954.748251748252,11.4434,5.78558139534884,2283.00492610837,2287.9802955665,11.4300258302583,0.007771217712177,567,93.4454464684264,13.5838207091408,0.103321033210332
26-JUL-20,1715.16236162362,227.1,93.4510332103321,99.8525084745763,0.108932203389831,1368,,30.4815498154982,37.3321033210332,12.929889298893,0.027627118644068,11.2064575645756,0,4.25029889298893,4,80,19.5863468634686,954.45652173913,11.4777777777778,22.0886699507389,17.3793103448276,0.014760147601476,14.75,0.015258302583026,0.129151291512915,2773.9926199262,,954.45652173913,13.99925,5.76722222222222,2278.17733990148,2280.41871921182,11.4282435424354,0.006062730627306,466.727272727273,93.5192526203065,13.5502976879594,0.077490774907749
27-JUL-20,1715.94464944649,228.83,93.4459040590406,99.8598333333333,0.105708333333333,1369,,30.609594095941,37.1328413284133,13.0073800738007,0.026083333333333,11.2064575645756,0,4.26185239852399,4,80,19.8741697416974,956.395833333333,10.7545454545455,22.256157635468,17.1034482758621,0.014760147601476,14.25,0.014830258302583,0.180811808118081,2779.65682656827,,956.395833333333,11.95675,5.81727272727273,2295.76354679803,2297.3645320197,11.4180922509225,0.005553505535055,375.642857142857,93.5023257462308,13.6064286333239,0.081180811808118
28-JUL-20,1714.85555555556,228.04,93.3876296296296,99.8650454545454,0.102590909090909,1370,,30.627037037037,37,13.0814814814815,0.027204545454546,11.2064814814815,0,4.25414074074074,4,80,20.1307407407407,956.170068027211,11.7275,22.1477832512315,17.3103448275862,0.014814814814815,33.25,0.014822222222222,0.177777777777778,2774.44074074074,,956.170068027211,13.32325,5.8035,2268.17733990148,2272.21674876847,11.4107037037037,0.005162962962963,456.111111111111,92.8000055417858,13.6881211362089,0.051851851851852
29-JUL-20,1715.16666666667,228.04,93.4040740740741,99.86484,0.10062,1371,,30.6688888888889,36.962962962963,13.0037037037037,0.02672,11.2064814814815,0,4.25624444444444,6,80,19.577037037037,957.47972972973,11.1974358974359,22.2660098522167,16.807881773399,0,,0.014903703703704,0.188888888888889,2775.30740740741,,957.47972972973,,5.8874358974359,2254.07766990291,2255.43689320388,11.4201333333333,0.007925925925926,437.714285714286,92.1126768100286,14.5012837277805,0.085185185185185
30-JUL-20,1715,228.03,93.3933333333333,99.8695245901639,0.096032786885246,1372,,30.6159259259259,37.2814814814815,12.9962962962963,0.026147540983607,11.2064814814815,0,4.25519259259259,2,80,19.2737037037037,957.966666666667,10.695,22.0935960591133,16.5270935960591,0.014814814814815,15,0.014688888888889,0.188888888888889,2778.66296296296,,957.966666666667,11.8135,5.84425,2285.19801980198,2290.24752475248,11.4161148148148,0.007022222222222,572.5,93.5380444002967,13.5656439229346,0.055555555555556
31-JUL-20,1714.39483394834,228.04,93.3605535055351,99.8606315789474,0.10340350877193,1373,,30.6383763837638,37.0258302583026,13.1476014760148,0.027578947368421,11.2042435424354,0,4.25284501845018,4,80,19.4760147601476,960.678082191781,10.1048780487805,22.1477832512315,16.7733990147783,0.007380073800738,22,0.014852398523985,0.206642066420664,2778.14022140221,,960.678082191781,10.4795,5.84365853658537,2274.6568627451,2275.41666666667,11.405667896679,0.009121771217712,605.416666666667,92.9306939538163,13.7286057810923,0.084870848708487
01-AUG-20,1715.39852398524,228.05,93.4125830258302,99.862935483871,0.101983870967742,1374,,30.5191881918819,36.2693726937269,12.970479704797,0.02508064516129,11.2042435424354,0,4.25472324723247,2,80,20.3682656826568,960.207142857143,10.295,22.1428571428571,16.6699507389163,0.003690036900369,27,0.015214022140221,0.206642066420664,2791.05535055351,307.518518518519,960.207142857143,14.664,5.893,2273.87254901961,2279.21568627451,11.4133431734317,0.01120295202952,451.45,93.0805440216994,13.6933341961213,0.103321033210332
02-AUG-20,1716.9889298893,228.02,93.4470848708487,99.862935483871,0.101693548387097,1375,,30.5830258302583,36.8745387453875,13,0.026145161290323,11.2042435424354,0,4.24930627306273,5,80,20.9439114391144,962.202797202797,10.4142857142857,22.2330097087379,16.6029411764706,0.018450184501845,20,0.015254612546126,0.195571955719557,2783.66051660517,308.596774193548,962.202797202797,12.336,5.94166666666667,2288.97058823529,2293.77450980392,11.3906051660517,0.009568265682657,535.416666666667,93.6870233288444,13.5385950457405,0.062730627306273
03-AUG-20,1715.48708487085,228.03,93.4128782287823,99.8453728813559,0.111271186440678,1376,,30.5051660516605,36.9557195571956,13.0442804428044,0.026915254237288,11.2042435424354,0,4.24928044280443,3,80,21.0734317343173,960.624113475177,9.98717948717949,22.0049261083744,16.7290640394089,0.014760147601476,45.25,0.014859778597786,0.132841328413284,2793.81918819188,,960.624113475177,15.0315,5.86692307692308,2287.29064039409,2293.17733990148,11.3898782287823,0.007084870848708,579.777777777778,93.6609894721077,13.5476330459993,0.077490774907749
04-AUG-20,1718.05535055351,228.04,93.550295202952,99.8614680851064,0.106936170212766,1377,,30.4162361623616,37.0221402214022,12.9483394833948,0.025340425531915,11.2042435424354,0,4.25033210332103,2,80,21.0590405904059,962.89928057554,9.72272727272727,22.1724137931034,16.5862068965517,0.014760147601476,25,0.014918819188192,0.158671586715867,2794.07011070111,,962.89928057554,12.1695,5.87545454545455,2280.39215686275,2284.0931372549,11.3938376383764,0.007845018450185,663.375,93.2830058734639,13.6553772525417,0.070110701107011
05-AUG-20,1719.0295202952,228.03,93.6057564575646,99.8613902439024,0.105756097560976,1378,,30.3907749077491,36.6346863468635,13.09963099631,0.027634146341463,11.2042915129151,0,4.24839114391144,3,80,20.8431734317343,960.746376811594,10.0054054054054,22.128078817734,16.7142857142857,0.011070110701107,4.66666666666667,0.014959409594096,0.177121771217712,2798.39114391144,,960.746376811594,11.8686666666667,5.90432432432432,2287.43842364532,2287.06896551724,11.3847121771218,0.005966789667897,390,93.4098645564441,13.5839062180687,0.099630996309963
06-AUG-20,1721.45018450185,228.04,93.7372324723247,99.8501538461538,0.112365384615385,1379,,30.3671586715867,36.9151291512915,13.0110701107011,0.026846153846154,11.2044280442804,0,4.24832103321033,7,80,21.3084870848708,959.467625899281,10.2289473684211,22.2205882352941,16.7401960784314,0,,0.015077490774908,0.206642066420664,2798.55350553506,,959.467625899281,,6.00236842105263,2312.59803921569,2313.62745098039,11.3906974169742,0.007136531365314,379.375,94.48960990105,13.5633001697454,0.129151291512915
07-AUG-20,1715.41111111111,228.03,93.408962962963,99.8635454545455,0.098127272727273,1380,,30.377037037037,37.1888888888889,13.0148148148148,0.027436363636364,11.2038888888889,0,4.25792592592593,5,80,21.0359259259259,959.647482014388,10.280487804878,21.9950980392157,16.5369458128079,0.011111111111111,65.6666666666667,0.014711111111111,0.155555555555556,2800.02592592593,,959.647482014388,12.954,5.86951219512195,2270.34653465347,2273.56435643564,11.4262111111111,0.003974074074074,274.642857142857,92.8583010818751,13.6787523559515,0.088888888888889
08-AUG-20,1716.16666666667,228.04,93.4500740740741,99.8602166666667,0.103166666666667,1381,,30.352962962963,35.7444444444444,13.1481481481481,0.02755,11.2038888888889,0,4.24843333333333,5,80,20.4340740740741,959.539568345324,10.7372093023256,22.1519607843137,16.8965517241379,0.011111111111111,10,0.014848148148148,0.185185185185185,2819.75555555556,,959.539568345324,10.4216666666667,5.98046511627907,2281.32352941176,2282.64851485149,11.3858074074074,0.004692592592593,344.083333333333,93.3114427027203,13.6591613917756,0.07037037037037
09-AUG-20,1716.8037037037,228.03,93.4845925925926,99.8633636363636,0.100254545454545,1382,,30.1755555555555,37.1259259259259,13.0185185185185,0.025072727272727,11.2038888888889,0,4.25121851851852,6,80,19.6059259259259,959.294520547945,10.1772727272727,22.0985221674877,17.0394088669951,0.011111111111111,11.6666666666667,0.014762962962963,0.155555555555556,2809.42592592593,,959.294520547945,12.302,5.97727272727273,2284.15841584158,2292.00495049505,11.398762962963,0.006162962962963,424.5,93.611463063171,13.5656088127545,0.048148148148148
10-AUG-20,1716.22962962963,228.02,93.4526666666667,99.8632222222222,0.102507936507936,1383,,30.3888888888889,37.2185185185185,12.937037037037,0.026888888888889,11.2038888888889,0,4.24972592592593,3,80,19.3459259259259,959.877697841727,10.2866666666667,22.2315270935961,16.7733990147783,0.007407407407407,14,0.014044444444444,0.133333333333333,2787.63333333333,,959.877697841727,12.077,6.00177777777778,2288.32512315271,2293.02955665025,11.3926925925926,0.006977777777778,777,93.6565964306515,13.5246751423299,0.07037037037037
11-AUG-20,1715.81851851852,228.03,93.4315925925926,99.8447818181818,0.116254545454545,1384,,30.5922222222222,37.1555555555556,13.1037037037037,0.027363636363636,11.2038888888889,0,4.24827407407407,5,80,20.9540740740741,960.507142857143,10.3190476190476,22,16.6584158415841,0.014814814814815,7,0.013540740740741,0.066666666666667,2775.4962962963,,960.507142857143,11.244,5.91095238095238,2275.960591133,2282.61083743842,11.3860481481481,0.005507407407407,500.125,93.2277829724183,13.651573618246,0.055555555555556
12-AUG-20,1716.88888888889,228.03,93.491,99.8660178571429,0.100946428571429,1385,,30.6062962962963,36.8666666666667,13,0.025071428571429,11.2038888888889,0,4.24951851851852,2,80,20.8722222222222,959.471428571429,10.0921052631579,22.2315270935961,16.3399014778325,0.011111111111111,16,0.013733333333333,0.122222222222222,2775.81851851852,,959.471428571429,11.8276666666667,5.86947368421053,2281.42156862745,2283.77450980392,11.391437037037,0.00522962962963,323.733333333333,93.2769466179196,13.75704093705,0.096296296296296
13-AUG-20,1720.87037037037,228.03,93.7067777777778,99.86926,0.10006,1386,,30.4903703703704,37.3111111111111,13.0296296296296,0.02636,11.2038888888889,0,4.24838888888889,1,80,19.6348148148148,959.440559440559,9.91666666666667,22.1138613861386,16.9554455445545,0.007407407407407,75,0.013418518518519,0.103703703703704,2783.65555555556,286.5,959.440559440559,22.3155,5.91305555555556,2310.14851485149,2313.41584158416,11.3908111111111,0.004874074074074,356.454545454545,94.485939726018,13.5105228820981,0.074074074074074
14-AUG-20,1721.08178438662,228.04,93.7182899628253,99.85184,0.11396,1387,,30.4780669144981,36.6914498141264,13.0594795539033,0.02646,11.2029739776952,0,4.24304832713755,1,80,19.8044609665428,960.531914893617,9.8325,22.1990291262136,16.4039408866995,0.014869888475836,4,0.013661710037175,0.12639405204461,2795.41635687732,,960.531914893617,11.1313333333333,6.15125,2300.7881773399,2303.5960591133,11.3844014869888,0.001884758364312,349,94.081573497605,13.6139218693993,0.107806691449814
15-AUG-20,1717.50373134328,228.02,93.5236940298507,99.8637796610169,0.101203389830508,1388,,30.5526119402985,37.4477611940299,12.884328358209,0.027169491525424,11.2024253731343,0,4.24958208955224,4,80,19.9462686567164,960.272727272727,9.69047619047619,21.96,16.505,0.026119402985075,11.1666666666667,0.0135,0.093283582089552,2777.24253731343,,960.272727272727,12.258,6.0797619047619,2276.06965174129,2280.54726368159,11.3919888059701,0.004548507462687,873.5,93.1471776300487,13.6621355016101,0.07089552238806
16-AUG-20,1718.19402985075,228.01,93.5657462686567,99.8634545454545,0.098218181818182,1389,,30.6361940298507,37.3544776119403,12.9925373134328,0.027418181818182,11.2024253731343,0,4.24809701492537,10,80,20.9503731343284,962.141843971631,9.92380952380952,22.1641791044776,16.7412935323383,0.01865671641791,16.2,0.013611940298508,0.078358208955224,2769.70149253731,,962.141843971631,12.879,5.96833333333333,2276.63366336634,2284.45544554455,11.3856791044776,0.004514925373134,521.857142857143,93.3100780264636,13.6346928995432,0.08955223880597
17-AUG-20,1717.75,228.03,93.5386567164179,99.8721451612903,0.091532258064516,1390,,30.6384328358209,37.1902985074627,12.9402985074627,0.025822580645161,11.2024253731343,0,4.24747014925373,2,80,21.3675373134328,963.021126760563,8.9537037037037,22.0348258706468,17.0199004975124,0.014925373134328,4,0.013701492537313,0.138059701492537,2767.75373134328,,963.021126760563,14.1293333333333,6.02796296296296,2281.94029850746,2284.30348258706,11.382145522388,0.003231343283582,501.5,93.2952784660575,13.5929143382967,0.104477611940299
