Repository: mohamed1249/Upwork-Projects

File: Dubai 1/L3 Cell Analysis Detail.csv (part 14 of 20)
Date,Metal Tapped 7 Dy Run (kg/pd),Amperage (kA),Curr Eff 7 Dy Running (%),Aluminium (%),Iron (%),Cell Age (days),Cell Restart Age (days),BFT (sec),UF (min),UF_NO (no),Silicon (%),Base RSP (µΩ),Nett Sp Engy 7 Dy Run (kWh/kg Al),Nett Volts Per Pot (V),Anode Problems (No),Anode Shift Life (shifts),AlF3 Cons (kg AlF3/pd),Bath Temp (°C),Excess AlF3 (%),Metal Ht Bef Tap (cm),Bath Ht Bef Tap (cm),AE Freq (AE/pd),AE Duration (secs),Noise Volts (V),Noise Act (No/pd),Alumina Dumps (No/pd),Lining Drop (mV),Bath Temp (°C),AEV (V),SPAR,Call Wt (kg),Cruce Wt (kg),Sm RES (µΩ),TRSP (µΩ),TRSP TIME (min),Current Effeciency (%),Net Specific Energy (kWh/kg Al),NAE Freq (AE/pd)
18-AUG-20,1715.0223880597,228.02,93.3912313432836,99.875037037037,0.092185185185185,1391,,30.6850746268657,37.2873134328358,12.9477611940299,0.026240740740741,11.2024888059701,0,4.2500223880597,7,80,20.955223880597,962.821917808219,9.67209302325581,22.2326732673267,16.7871287128713,0.01865671641791,27,0.014264925373134,0.167910447761194,2764.17910447761,,962.821917808219,13.3193333333333,6.03232558139535,2257.93103448276,2264.77832512315,11.3942611940299,0.004235074626866,462.142857142857,92.5043246658025,13.9502465139684,0.119402985074627
19-AUG-20,1713.7723880597,228.03,93.3251492537313,99.8575714285714,0.106619047619048,1392,,30.5664179104478,36.8283582089552,13.0597014925373,0.027333333333333,11.2026119402985,0,4.24899253731343,5,80,21.745895522388,964.489361702128,9.66052631578947,21.980198019802,17.049504950495,0.007462686567164,8,0.01365671641791,0.093283582089552,2781.60447761194,,964.489361702128,12.294,5.99473684210526,2283.75,2271.05527638191,11.3898768656716,0.005537313432836,437.545454545455,93.3147467156282,13.5839560405313,0.078358208955224
20-AUG-20,1713.0223880597,227.21,93.3296268656716,99.8616904761905,0.106619047619048,1393,,30.4652985074627,36.634328358209,13.0149253731343,0.024928571428571,11.2024776119403,0,4.23561940298507,3,80,23.4630597014925,964.54347826087,8.94285714285714,22.1791044776119,16.5124378109453,0.01865671641791,30.5,0.013567164179105,0.152985074626866,2793.91044776119,,964.54347826087,11.5635,5.94408163265306,2282.23880597015,2284.35323383085,11.3715970149254,0.004320895522388,348.1,93.6360761182658,13.5046748796526,0.104477611940299
21-AUG-20,1714.12313432836,227.12,93.4433208955224,99.8549482758621,0.105931034482759,1394,,30.3776119402985,36.7238805970149,13.0858208955224,0.026896551724138,11.2024253731343,0,4.23591417910448,4,80,23.1817164179104,960.760563380282,9.16744186046512,22.0746268656716,16.7562189054726,0.011194029850746,30.3333333333333,0.013914179104478,0.134328358208955,2805.44776119403,,960.760563380282,12.2633333333333,5.95186046511628,2279.75124378109,2280.02487562189,11.3780895522388,0.005089552238806,316.714285714286,93.4961023913011,13.5170909543805,0.082089552238806
22-AUG-20,1713.90298507463,227.23,93.4780223880597,99.85326,0.1092,1395,,30.3805970149254,36.5485074626866,13.0708955223881,0.0259,11.2024253731343,0,4.23928731343284,2,80,21.3044776119403,960.63503649635,9.94285714285714,22.1287128712871,16.3910891089109,0.011194029850746,9,0.014705223880597,0.149253731343284,2810.08208955224,,960.63503649635,12.689,6.00666666666667,2270.73891625616,2273.99014778325,11.3869328358209,0.004402985074627,430.555555555556,93.2026768576964,13.752970136897,0.141791044776119
23-AUG-20,1712.82089552239,227.24,93.4645149253731,99.8513728813559,0.113457627118644,1396,,30.3466417910448,36.6641791044776,13.0708955223881,0.025796610169492,11.2024253731343,0,4.24172388059701,3,80,20.2421641791045,958.066666666667,10.0861111111111,22.02,16.755,0.003731343283582,32,0.014787313432836,0.167910447761194,2804.55597014925,,958.066666666667,12.314,5.92444444444444,2284,2290.5,11.395921641791,0.006041044776119,423.7,93.8739856905942,13.4785178259842,0.059701492537313
24-AUG-20,1712.8171641791,227.66,93.4861940298507,99.8419814814815,0.118037037037037,1397,,30.2828358208955,36.7537313432836,13.1305970149254,0.027314814814815,11.2024253731343,0,4.24597388059701,5,80,19.4902985074627,960.486111111111,10.25,22.1144278606965,16.865671641791,0.007462686567164,19.5,0.014361940298508,0.10820895522388,2808.52611940299,,960.486111111111,12.3955,5.88282608695652,2282.93532338308,2288.30845771144,11.3953432835821,0.006641791044776,516.3,93.6111505953539,13.5357600474508,0.093283582089552
25-AUG-20,1714.42910447761,228.09,93.5698880597015,99.8437592592592,0.117,1398,,30.2686567164179,36.2276119402985,13.0746268656716,0.025407407407407,11.2021679104478,0,4.2545223880597,2,80,19.1944029850746,958.614285714286,10.1756097560976,22.0845771144279,16.8855721393035,0.007462686567164,21,0.014141791044776,0.111940298507463,2817.79104477612,,958.614285714286,12.6265,5.89048780487805,2276.53465346535,2254.25742574257,11.4105410447761,0.004652985074627,424.666666666667,93.0550020350756,13.8089634093641,0.082089552238806
26-AUG-20,1715.4776119403,228.03,93.6273880597015,99.8455961538462,0.117326923076923,1399,,30.2496268656716,36.6268656716418,13.1082089552239,0.025326923076923,11.2018656716418,0,4.25375373134328,6,80,19.2865671641791,959.897810218978,10.0825,22.2376237623762,16.9158415841584,0.014925373134328,19,0.014115671641791,0.149253731343284,2807.25373134328,,959.897810218978,13.3943333333333,5.91675,2274.33497536946,2274.65517241379,11.4100559701493,0.003347014925373,379.25,92.9028528528585,13.8008161651299,0.082089552238806
27-AUG-20,1716.94029850746,227.42,93.6934701492537,99.8473636363636,0.114127272727273,1400,,30.1417910447761,34.2126865671642,13.1231343283582,0.025345454545455,11.2018656716418,0,4.24232835820896,3,80,19.315671641791,959.051851851852,9.945,22.0597014925373,16.9353233830846,0.003731343283582,27,0.014201492537313,0.119402985074627,2833.82835820896,,959.051851851852,10.64,5.987,2291.4,2298.83838383838,11.3913992537313,0.00660447761194,394.153846153846,94.2256071665898,13.4138740304078,0.082089552238806
28-AUG-20,1717.77985074627,228.1,93.6827611940299,99.85136,0.11058,1401,,30.0529850746269,37.2649253731343,12.9589552238806,0.02472,11.2018656716418,0,4.24920895522388,1,80,20.7708955223881,958.452554744526,10.5692307692308,22.1890547263682,16.4477611940299,0.003731343283582,20,0.013675373134328,0.104477611940299,2825.24626865672,,958.452554744526,12.407,5.82410256410256,2289.70149253731,2295.2736318408,11.3878432835821,0.003914179104478,369.111111111111,93.7157848260424,13.5324853729387,0.074626865671642
29-AUG-20,1718.60820895522,228.05,93.6805970149254,99.85504,0.1079,1402,,30.1817164179104,36.3805970149254,13.1753731343283,0.02546,11.2018656716418,0,4.24538059701493,7,80,20.0287313432836,958.970802919708,10.0394736842105,22.1822660098522,16.7536945812808,0.014925373134328,63,0.014175373134328,0.130597014925373,2822.33208955224,,958.970802919708,14.70075,5.785,2280.84158415842,2280.0495049505,11.3739552238806,0.005533582089552,436.9,93.1145962162519,13.8166293791965,0.078358208955224
30-AUG-20,1719.50746268657,228.04,93.679776119403,99.8481129032258,0.112145161290323,1403,,30.1649253731343,36.1679104477612,13.044776119403,0.025016129032258,11.2018656716418,0,4.25698507462687,4,80,19.0925373134328,956.384615384615,9.95384615384615,22.2425742574257,16.9303482587065,0.029850746268657,41.375,0.014373134328358,0.104477611940299,2826.7276119403,,956.384615384615,13.139,5.88230769230769,2279.95073891626,2278.91625615764,11.4248320895522,0.005332089552239,326.416666666667,93.0736213062935,13.7087007164831,0.104477611940299
31-AUG-20,1719.58955223881,227.86,93.672947761194,99.8555285714286,0.107385714285714,1404,,30.1261194029851,35.9514925373134,13.0410447761194,0.025742857142857,11.2018656716418,0,4.25269029850746,3,80,18.7335820895522,954.401459854015,10.7897435897436,22.1194029850746,16.72,0.007462686567164,28.5,0.014910447761194,0.164179104477612,2830.78731343284,,954.401459854015,11.5705,5.82410256410256,2291.15,2290.825,11.4167164179104,0.006615671641791,500.9,93.6334869901616,13.5408330031748,0.063432835820896
01-SEP-20,1719.50746268657,228.22,93.6610820895522,99.8443442622951,0.113950819672131,1405,,30.2149253731343,36.3432835820896,13.1492537313433,0.025540983606557,11.2018656716418,0,4.25405970149254,4,80,17.3220149253731,956.467625899281,11.1184210526316,22.2089552238806,16.7910447761194,0.007462686567164,16,0.014611940298508,0.123134328358209,2825.70895522388,,956.467625899281,12.151,5.84684210526316,2293.73134328358,2298.60696517413,11.405052238806,0.007123134328358,413.75,93.80212535273,13.5442675794702,0.145522388059701
02-SEP-20,1721.46641791045,228.21,93.7586567164179,99.8275789473684,0.131710526315789,1406,,30.2264925373134,35.6791044776119,13.1194029850746,0.025315789473684,11.2018656716418,0,4.25363059701493,7,80,16.405223880597,956.566176470588,10.397619047619,22.2537313432836,16.5024875621891,0.01865671641791,7.5,0.013929104477612,0.123134328358209,2829.86567164179,,956.566176470588,11.67325,5.87857142857143,2291.19402985075,2300.07462686567,11.4040559701493,0.00569776119403,475.3,93.8673649603178,13.5330499369321,0.082089552238806
03-SEP-20,1721.61567164179,228.41,93.7070895522388,99.8438888888889,0.119866666666667,1407,,30.0891791044776,35.9776119402985,13.1380597014925,0.024333333333333,11.2018656716418,0,4.25749626865672,4,80,17.4917910447761,958.402877697842,10.0102564102564,22.3811881188119,16.5693069306931,0.011194029850746,13.5,0.013731343283582,0.156716417910448,2841.22388059701,308.844444444444,958.402877697842,11.32,5.81358974358974,2282.70935960591,2285.93596059113,11.4075858208955,0.006253731343284,580,93.2066300554367,13.8837961675739,0.10820895522388
04-SEP-20,1721.56505576208,227.26,93.7533828996283,99.8515849056604,0.108471698113207,1408,,29.9364312267658,35.3382899628253,13.2081784386617,0.025981132075472,11.1996282527881,0,4.24240892193309,1,80,17.2431226765799,955.5,10.3162162162162,22.1492537313433,16.8258706467662,0.011152416356877,9,0.014193308550186,0.141263940520446,2865.53159851301,,955.5,12.0345,5.95297297297297,2294.97512437811,2297.61194029851,11.4020817843866,0.005527881040892,575.25,94.1571749151054,13.4245088068619,0.063197026022305
05-SEP-20,1722.20446096654,228.59,93.7578066914498,99.8691692307692,0.093076923076923,1409,,29.8338289962825,36.5910780669145,12.9851301115242,0.025030769230769,11.1996282527881,0,4.25762081784387,2,80,16.4505576208178,957.605839416058,9.47714285714286,22.3267326732673,16.3069306930693,0.007434944237918,6,0.013855018587361,0.092936802973978,2859.84758364312,,957.605839416058,13.593,5.90742857142857,2295.39603960396,2301.18811881188,11.401717472119,0.005379182156134,322.071428571429,93.7570986395959,13.54890004267,0.074349442379182
06-SEP-20,1723.33457249071,228.76,93.7761710037175,99.8580754716981,0.103415094339623,1410,,29.9193308550186,36.2453531598513,13.0631970260223,0.025754716981132,11.1996282527881,0,4.25627881040892,1,80,17.0836431226766,957.744525547445,9.39444444444444,22.3613861386139,16.5742574257426,0.007434944237918,31.5,0.013241635687732,0.092936802973978,2850.39405204461,283.690909090909,957.744525547445,13.0435,5.98583333333333,2285.91133004926,2285.91133004926,11.3876505576208,0.005687732342007,453.818181818182,93.0650582678719,13.9356684918591,0.055762081784387
07-SEP-20,1724.47583643123,228.66,93.790594795539,99.8602711864407,0.102881355932203,1411,,29.9825278810409,36.2304832713755,13.1040892193309,0.025135593220339,11.1996282527881,0,4.25427881040892,3,80,17.8955390334572,959.791366906475,8.63714285714286,22.3762376237624,16.6287128712871,0.007434944237918,12.5,0.01253531598513,0.063197026022305,2848.26765799257,308.36231884058,959.791366906475,11.8655,5.94342857142857,2287.53694581281,2287.48768472906,11.3826802973978,0.005423791821561,500.444444444444,93.1683343201848,13.6554156448692,0.059479553903346
08-SEP-20,1724.45353159851,228.68,93.7640148698885,99.8547884615385,0.107211538461538,1412,,29.9304832713755,36.003717472119,13.0334572490706,0.025288461538462,11.1996282527881,0,4.256156133829,3,80,19.3598513011152,958.291044776119,9.91428571428571,22.2413793103448,16.512315270936,0.022304832713755,48.1666666666667,0.012665427509294,0.096654275092937,2859.68773234201,,958.291044776119,13.6728333333333,5.97928571428571,2296.16915422886,2303.45771144279,11.3911486988847,0.00607063197026,654.428571428571,93.8118117640786,13.5306198326519,0.092936802973978
09-SEP-20,1724.24163568773,228.7,93.722750929368,99.8545818181818,0.106745454545455,1413,,30.0122676579926,36.0148698884758,13.3122676579926,0.027709090909091,11.1996282527881,0,4.24992936802974,0,80,20.0460966542751,961.043165467626,9,22.3267326732673,16.9257425742574,0.014869888475836,11.75,0.012732342007435,0.055762081784387,2853.57620817844,,961.043165467626,13.793,5.85918367346939,2282.66009852217,2284.72906403941,11.3616171003717,0.004301115241636,301.416666666667,93.0405150937108,13.9123404973666,0.052044609665428
10-SEP-20,1723.80669144981,228.64,93.6875092936803,99.8520909090909,0.108690909090909,1414,,29.7840148698885,35.2118959107807,13.3308550185874,0.024818181818182,11.1996282527881,0,4.25010408921933,2,80,19.8576208178439,956.720588235294,9.59772727272727,22.3564356435643,16.7673267326733,0.014869888475836,63.25,0.012795539033457,0.066914498141264,2888.71747211896,,956.720588235294,13.54875,5.85522727272727,2294.35643564356,2294.65346534653,11.3658847583643,0.004903345724907,415.818181818182,93.4700037727177,13.5778884129922,0.08550185873606
11-SEP-20,1723.24907063197,228.41,93.5904089219331,99.8476326530612,0.114387755102041,1415,,29.739405204461,35.9368029739777,13.1895910780669,0.025142857142857,11.1996282527881,0,4.25066914498141,0,80,18.8040892193308,958.95,10.0230769230769,22.4088669950739,17.0346534653465,0.014869888475836,8.75,0.013546468401487,0.104089219330855,2877.90334572491,,958.95,11.321,5.91442307692308,2283.49753694581,2277.6354679803,11.3774832713755,0.004639405204461,465.125,92.8702191607586,13.8606789225791,0.074349442379182
12-SEP-20,1722.31226765799,228.63,93.5346840148699,99.84822,0.1131,1416,,29.782156133829,36.3717472118959,12.9553903345725,0.0256,11.1996282527881,0,4.26208921933086,1,80,18.7219330855019,958.007092198582,8.76976744186047,22.2388059701493,16.9751243781095,0.011152416356877,26,0.014271375464684,0.118959107806691,2868.59107806691,,958.007092198582,13.1426666666667,6.06325581395349,2295.12437810945,2296.94029850746,11.4209219330855,0.003836431226766,300.454545454545,93.5668383471599,13.5824909079109,0.104089219330855
13-SEP-20,1723.33085501859,228.66,93.598029739777,99.8560178571429,0.107125,1417,,29.9063197026022,37.2527881040892,13.092936802974,0.023482142857143,11.1996282527881,0,4.25207063197026,0,80,19.814126394052,958.77037037037,9.0531914893617,22.4207920792079,17.0346534653465,0.003717472118959,10,0.013843866171004,0.111524163568773,2834.22304832714,,958.77037037037,10.715,5.90276595744681,2284.43349753694,2291.4039408867,11.3730817843866,0.00317843866171,289.3,93.3278416545472,13.8642263190901,0.059479553903346
14-SEP-20,1722.87732342007,228.62,93.5738289962825,99.8530980392157,0.110039215686275,1418,,30.0118959107807,35.3531598513011,13.1710037174721,0.025725490196078,11.1996282527881,0,4.25733457249071,1,80,20.8193308550186,958.223880597015,9.695,22.4207920792079,17.460396039604,0,,0.013542750929368,0.089219330855019,2855.52044609665,,958.223880597015,,5.99725,2311.74129353234,2309.07960199005,11.3986356877323,0.003992565055762,345.9,94.0650409072295,13.546912392746,0.074349442379182
15-SEP-20,1722.78888888889,228.51,93.5802222222222,99.8495555555555,0.111444444444444,1419,,29.9292592592592,36.0592592592593,13.0851851851852,0.025759259259259,11.1974074074074,0,4.25710740740741,2,80,22.177037037037,960.114093959732,9.12857142857143,22.4581280788177,17.0443349753695,0.007407407407407,21,0.013496296296296,0.085185185185185,2858.65555555556,,960.114093959732,11.082,6.06285714285714,2288.67647058824,2286.9362745098,11.4035592592593,0.004285185185185,352.9,93.2086500860476,13.7046003611875,0.096296296296296
16-SEP-20,1722.86666666667,228.7,93.5827777777778,99.8482075471698,0.112056603773585,1420,,29.8918518518519,35.3925925925926,13.162962962963,0.025622641509434,11.1974074074074,0,4.25702592592593,1,80,24.7433333333333,958.65671641791,8.54222222222222,22.3069306930693,17.0049504950495,0.011111111111111,10.6666666666667,0.013562962962963,0.125925925925926,2876.95185185185,,958.65671641791,12.18,5.98444444444444,2293.81188118812,2298.5396039604,11.3939296296296,0.005496296296296,446.9,93.6029186487735,13.5682663165989,0.144444444444444
17-SEP-20,1722.54074074074,228.67,93.5641851851852,99.848640625,0.110109375,1421,,29.8296296296296,36.1407407407407,13.0851851851852,0.02534375,11.1974074074074,0,4.25301481481481,7,80,23.2025925925926,959.197080291971,9.44,22.3366336633663,16.9752475247525,0.003703703703704,22,0.013311111111111,0.066666666666667,2867.97777777778,,959.197080291971,10.157,5.83622222222222,2290.59405940594,2291.75742574257,11.3763444444444,0.004966666666667,394.545454545455,93.3385651818779,13.6172270236949,0.066666666666667
18-SEP-20,1722.98888888889,228.49,93.5851851851852,99.8417692307692,0.119942307692308,1422,,29.8251851851852,35.7222222222222,13.1703703703704,0.024692307692308,11.1974074074074,0,4.25270740740741,2,80,21.6474074074074,958.051094890511,9.83,22.4334975369458,16.5615763546798,0.018518518518519,68,0.013525925925926,0.088888888888889,2877.78148148148,,958.051094890511,12.448,5.90925,2281.32352941176,2284.95098039216,11.3854481481481,0.005048148148148,559.285714285714,93.1358871160178,13.8093020351193,0.125925925925926
19-SEP-20,1723.31111111111,227.66,93.6577777777778,99.8482307692308,0.114307692307692,1423,,29.7392592592592,35.8074074074074,13.162962962963,0.024442307692308,11.1974074074074,0,4.2451037037037,4,80,20.3281481481481,957.890510948905,9.76136363636364,22.448275862069,16.8415841584158,0.007407407407407,7,0.014092592592593,0.166666666666667,2881.13333333333,,957.890510948905,11.9935,5.92318181818182,2287.48768472906,2294.08866995074,11.3927851851852,0.006444444444444,469,93.8471978932485,13.5041989253429,0.137037037037037
20-SEP-20,1722.4037037037,228.53,93.6174444444444,99.8528793103448,0.108965517241379,1424,,29.7948148148148,35.9962962962963,13.1222222222222,0.024431034482759,11.1974074074074,0,4.25814444444444,3,80,18.4214814814815,955.53488372093,9.91818181818182,22.3910891089109,16.8316831683168,0.014814814814815,28.75,0.0148,0.17037037037037,2876.63703703704,,955.53488372093,12.44825,5.97568181818182,2299.60396039604,2297.59900990099,11.4067666666667,0.005844444444444,340.285714285714,93.6346260688725,13.5636392102585,0.166666666666667
21-SEP-20,1721.35925925926,228.55,93.565,99.8511754385965,0.111210526315789,1425,,29.7992592592592,36.0666666666667,13.1555555555556,0.024,11.1974074074074,0,4.25835925925926,2,80,17.9351851851852,956.978723404255,10.1348837209302,22.470297029703,16.3811881188119,0.018518518518519,8.2,0.014740740740741,0.140740740740741,2865.34814814815,,956.978723404255,12.5232,5.93232558139535,2289.85148514851,2289.92574257426,11.4066962962963,0.008422222222222,374.105263157895,93.315382200303,13.6330044535118,0.085185185185185
22-SEP-20,1724.45018450185,228.91,93.7088191881919,99.8528367346939,0.10830612244898,1426,,29.7830258302583,36.0516605166052,13.1660516605166,0.025428571428571,11.1952029520295,0,4.252,2,80,18.1184501845018,957.215277777778,10.3153846153846,22.5418719211823,16.7290640394089,0.007380073800738,12.5,0.013494464944649,0.103321033210332,2867.17712177122,,957.215277777778,12.945,5.89230769230769,2313.03921568627,2311.39705882353,11.3890848708487,0.007453874538745,372.470588235294,94.0393374813376,13.5915341296318,0.081180811808118
23-SEP-20,1722.57564575646,229.33,93.569520295203,99.84825,0.111875,1427,,29.6490774907749,36.2841328413284,13.0811808118081,0.024946428571429,11.1922509225092,0,4.26462730627306,3,80,18.4494464944649,960.140845070423,9.54047619047619,22.4630541871921,16.9162561576355,0.022140221402214,25,0.013959409594096,0.166051660516605,2875.36162361624,,960.140845070423,12.4254,5.9702380952381,2304.97536945813,2306.18226600985,11.3959446494465,0.007439114391144,450.214285714286,93.6565628193093,13.5841405926196,0.125461254612546
24-SEP-20,1723.11439114391,229.3,93.5623247232472,99.8571515151515,0.105742424242424,1428,,29.5118081180812,35.7380073800738,13.2546125461255,0.024257575757576,11.1922509225092,0,4.25944280442804,3,80,19.8885608856088,960.678321678322,9.51219512195122,22.3300492610837,16.7832512315271,0.011070110701107,43.6666666666667,0.01389667896679,0.173431734317343,2898.9815498155,,960.678321678322,11.6376666666667,5.96146341463415,2296.8137254902,2293.38235294118,11.3738339483395,0.006140221402214,684.714285714286,93.1468987553433,13.8439026751953,0.121771217712177
25-SEP-20,1723.9926199262,229.34,93.5608118081181,99.8408153846154,0.119046153846154,1429,,29.3424354243542,36.8191881918819,12.9963099630996,0.025476923076923,11.1922509225092,0,4.26088560885609,4,80,18.9435424354244,961.246376811594,10.085,22.3349753694581,17.2512315270936,0.007380073800738,63.5,0.014036900369004,0.173431734317343,2896.57564575646,,961.246376811594,14.053,5.76875,2306.25615763547,2306.67487684729,11.3783874538745,0.006162361623616,506.6,93.6716667626022,13.5984480218289,0.140221402214022
26-SEP-20,1726.05535055351,229.25,93.5792988929889,99.838625,0.124178571428571,1430,,29.3885608856088,35.8265682656827,13.1107011070111,0.024339285714286,11.1922509225092,0,4.26073062730627,8,80,18.3726937269373,961.2,9.5,22.3774509803922,16.8480392156863,0.007380073800738,3.5,0.013531365313653,0.114391143911439,2897.51291512915,,961.2,11.4685,5.89707317073171,2290.82926829268,2294.41463414634,11.3821697416974,0.00779704797048,540.642857142857,93.2107760790193,13.8292037727095,0.07380073800738
27-SEP-20,1725.08856088561,229.21,93.4884132841328,99.83908,0.12298,1431,,29.3313653136531,36.309963099631,13.0110701107011,0.0245,11.1922509225092,0,4.25766420664207,10,80,18.670110701107,963.503448275862,9.15581395348837,22.3823529411765,16.8243902439024,0.018450184501845,20.8,0.013571955719557,0.118081180811808,2900.0147601476,,963.503448275862,11.7696,5.86441860465116,2297.68472906404,2292.73399014778,11.370073800738,0.005372693726937,618.571428571429,93.1595671852031,13.6326793612753,0.143911439114391
28-SEP-20,1725.48708487085,229.17,93.4719188191882,99.8433214285714,0.115946428571429,1432,,29.3055350553506,36.0664206642066,13.1955719557195,0.025446428571429,11.1922509225092,0,4.25543173431734,5,80,19.6774907749077,961.510638297872,9.52448979591837,22.2512315270936,16.9950738916256,0.011070110701107,11.6666666666667,0.013365313653137,0.092250922509225,2903.89298892989,,961.510638297872,12.709,5.82714285714286,2291.96078431373,2288.33333333333,11.3644833948339,0.005926199261993,564.125,92.9977982813929,13.7746834455643,0.103321033210332
29-SEP-20,1726.25830258303,229.28,93.4934317343173,99.8436617647059,0.116470588235294,1433,,29.339852398524,36.7970479704797,12.9225092250923,0.024132352941177,11.1922509225092,0,4.25960147601476,2,80,20.080442804428,962.525925925926,9.28780487804878,22.3349753694581,16.2906403940887,0.007380073800738,7.5,0.013542435424354,0.114391143911439,2894.40221402214,,962.525925925926,11.2295,5.7880487804878,2300.54187192118,2300.22167487685,11.3755498154982,0.007785977859779,861.285714285714,93.4332380726753,13.6320007563247,0.092250922509225
30-SEP-20,1726.94464944649,229.25,93.5359409594096,99.84275,0.119446428571429,1434,,29.3715867158671,36.7822878228782,13.1070110701107,0.023946428571429,11.1922509225092,0,4.25708487084871,3,80,20.1907749077491,961.54347826087,9.14090909090909,22.3300970873786,16.7512195121951,0.014760147601476,66.75,0.013169741697417,0.084870848708487,2898.20664206642,,961.54347826087,13,5.85590909090909,2277.42718446602,2280,11.3659963099631,0.006505535055351,708.714285714286,92.6267965970657,13.9176115916022,0.092250922509225
01-OCT-20,1725.62730627306,229.27,93.4660147601476,99.8458,0.115509090909091,1435,,29.2988929889299,36.0516605166052,13.1512915129151,0.024618181818182,11.1922509225092,0,4.2599926199262,1,80,19.4280442804428,963.75,9.07857142857143,22.4362745098039,16.8235294117647,0.007380073800738,12,0.012730627306273,0.077490774907749,2908.88560885609,,963.75,13.516,5.8452380952381,2298.27586206896,2296.67487684729,11.3777121771218,0.007354243542435,642.875,93.2940525975228,13.639363877169,0.062730627306273
02-OCT-20,1724.89298892989,229.4,93.420036900369,99.8410877192982,0.119982456140351,1436,,29.2036900369004,36.5940959409594,13.0590405904059,0.023456140350877,11.1922509225092,0,4.26486346863469,3,80,19.9269372693727,963.181818181818,8.92173913043478,22.2758620689655,16.8137254901961,0.018450184501845,57.2,0.01290405904059,0.099630996309963,2917.61254612546,,963.181818181818,12.991,5.84,2286.12745098039,2287.35294117647,11.3924760147601,0.00559778597786,624.166666666667,92.8631331964939,13.7633597176713,0.062730627306273
03-OCT-20,1722.85608856089,229.3,93.3085608856089,99.8418,0.116585714285714,1437,,29.2413284132841,35.9741697416974,13.1107011070111,0.0243,11.1922509225092,0,4.2569594095941,1,80,19.5479704797048,963.407407407407,9.85,22.2660098522167,16.7980295566502,0.025830258302583,10.1428571428571,0.012811808118081,0.084870848708487,2916.07380073801,,963.407407407407,11.9922857142857,5.74625,2295.86206896552,2292.23880597015,11.3633394833948,0.004221402214022,651.4,93.1872467644548,13.6639220512793,0.092250922509225
04-OCT-20,1724.9889298893,229.25,93.4225092250922,99.8355964912281,0.124578947368421,1438,,29.2247232472325,35.9077490774908,13.1180811808118,0.023385964912281,11.1922509225092,0,4.25969741697417,1,80,19.4712177121771,961.444444444444,9.61363636363636,22.4264705882353,16.8480392156863,0.011070110701107,15.6666666666667,0.012856088560886,0.092250922509225,2916.94833948339,,961.444444444444,13.2993333333333,5.80068181818182,2291.51219512195,2291.92682926829,11.3771070110701,0.005107011070111,458.9,93.1080842404416,13.9215957417147,0.070110701107011
05-OCT-20,1724.58302583026,229.28,93.3929520295203,99.8406885245902,0.117901639344262,1439,,29.1859778597786,36.3394833948339,13.0774907749077,0.024524590163934,11.1922509225092,0,4.25781549815498,2,80,18.6605166051661,960.522388059701,9.84634146341463,22.4384236453202,16.9802955665025,0.007380073800738,6.5,0.013214022140221,0.081180811808118,2920.38376383764,,960.522388059701,11.881,5.77317073170732,2298.07881773399,2300.59113300493,11.3688966789668,0.00479704797048,472.375,93.4482451781276,13.6031721717305,0.118081180811808
06-OCT-20,1724.65682656827,229.22,93.4018450184502,99.8460909090909,0.113818181818182,1440,,29.2258302583026,36.3062730627306,13.0516605166052,0.02419696969697,11.1922509225092,0,4.26032103321033,6,80,17.7778597785978,960.078571428571,10.1829787234043,22.2807881773399,17.0049261083744,0.011070110701107,16.5,0.013339483394834,0.11070110701107,2915.47232472325,310.457446808511,960.078571428571,12.5205,5.80042553191489,2283.72549019608,2286.47058823529,11.379778597786,0.006634686346863,651.142857142857,92.9002056459538,13.7756922844076,0.059040590405904
07-OCT-20,1723.57933579336,229.23,93.3437269372694,99.8509180327869,0.110590163934426,1441,,29.1479704797048,36.7527675276753,13.1254612546125,0.023983606557377,11.1922509225092,0,4.26014760147601,5,80,17.6771217712177,959.368794326241,10.0761904761905,22.3990147783251,16.8522167487685,0.007380073800738,11,0.012723247232472,0.099630996309963,2917.06642066421,287.165048543689,959.368794326241,11.5905,5.67738095238095,2293.99014778325,2295.49261083744,11.3817269372694,0.004612546125461,770.4,93.2631121532462,13.6446730828894,0.044280442804428
08-OCT-20,1723.81918819188,229.2,93.3587453874539,99.83864,0.11784,1442,,29.1642066420664,37.1549815498155,12.9852398523985,0.02596,11.1922509225092,13.6282287822878,4.25680073800738,2,80,18.319926199262,961.258741258741,9.4575,22.3872549019608,16.8872549019608,0.029520295202952,28.1666666666667,0.01329520295203,0.114391143911439,2905.65682656827,286.22972972973,961.258741258741,11.7833333333333,5.68725,2284.63414634146,2284.56097560976,11.3727306273063,0.004693726937269,358.545454545455,92.829096979381,13.8913313753819,0.092250922509225
09-OCT-20,1722.71586715867,227.12,93.4327675276753,99.846606557377,0.112295081967213,1443,,29.4221402214022,35.1845018450184,12.8450184501845,0.023491803278689,11.1922509225092,13.5946863468635,4.23434317343173,8,80,18.6749077490775,960.289655172414,10.1925,22.384236453202,16.5714285714286,0.007380073800738,4,0.013911439114391,0.158671586715867,2876.89298892989,,960.289655172414,10.784,5.701,2290.39408866995,2290.66502463054,11.3729114391144,0.004749077490775,351.272727272727,93.932832473684,13.4706894155931,0.088560885608856
10-OCT-20,1723.60147601476,229.42,93.4741328413284,99.8453333333333,0.113592592592593,1444,,29.1464944649446,36.8856088560886,13.4354243542435,0.024462962962963,11.1922509225092,0,4.25766051660517,5,80,17.7059040590406,959.935714285714,10.44,22.2068965517241,16.8522167487685,0.022140221402214,43.8,0.014771217712177,0.132841328413284,2911.49077490775,,959.935714285714,10.8678,5.78625,2286.07843137255,2291.5931372549,11.3626826568266,0.0050036900369,537.25,93.0271683847656,13.9258366838156,0.158671586715867
11-OCT-20,1722.9520295203,229.35,93.4329151291513,99.846875,0.109972222222222,1445,,29.1952029520295,37.2361623616236,12.9778597785978,0.024888888888889,11.1922509225092,0,4.26354612546125,6,80,16.6265682656827,959.330935251799,10.0906976744186,22.35960591133,16.9704433497537,0.022140221402214,26.3333333333333,0.014077490774908,0.154981549815498,2905.77859778598,,959.330935251799,12.6778333333333,5.69906976744186,2296.30541871921,2296.28078817734,11.3892730627306,0.005132841328413,750,93.2459143985899,13.6568166186129,0.077490774907749
12-OCT-20,1722.83763837638,229.34,93.4240221402214,99.8382769230769,0.117507692307692,1446,,29.2970479704797,36.0553505535055,13.0848708487085,0.024076923076923,11.1922509225092,0,4.26943911439114,3,80,18.2671586715867,961.230769230769,9.71111111111111,22.406862745098,16.7696078431373,0.018450184501845,29,0.013771217712177,0.125461254612546,2906.15129151292,,961.230769230769,10.5003333333333,5.704,2294.6568627451,2299.85294117647,11.4161660516605,0.009815498154982,470.666666666667,93.3958567601961,13.6441043352807,0.118081180811808
13-OCT-20,1722.26568265683,228.79,93.419483394834,99.8427878787879,0.115742424242424,1447,,29.2852398523985,35.7380073800738,13.0073800738007,0.024757575757576,11.1934686346863,0,4.25473062730627,4,80,18.080073800738,961.972027972028,9.50425531914894,22.4117647058823,16.9901960784314,0.011070110701107,16.3333333333333,0.013568265682657,0.132841328413284,2904.24354243542,,961.972027972028,13.7203333333333,5.80574468085106,2279.50980392157,2279.01960784314,11.3773763837638,0.003933579335793,408.375,92.7706909639015,13.9179210909834,0.092250922509225
14-OCT-20,1722.12915129151,229.06,93.4220295202952,99.8446833333333,0.114316666666667,1448,,29.1568265682657,35.8966789667897,13.09963099631,0.02555,11.1948339483395,0,4.25642804428044,1,80,20.7136531365314,961.442857142857,10.2441860465116,22.1625615763547,17.1182266009852,0.011070110701107,2.66666666666667,0.01339852398524,0.132841328413284,2929.52767527675,,961.442857142857,10.708,5.70279069767442,2296.25615763547,2297.58620689655,11.3733505535055,0.005350553505535,419.3,93.4186758813562,13.5963711341576,0.099630996309963
15-OCT-20,1722.19557195572,229.05,93.4338007380074,99.8558524590164,0.103590163934426,1449,,29.2317343173432,36.7822878228782,12.9926199261993,0.024180327868853,11.1948339483395,1268.32896678967,4.25794095940959,5,80,20.2627306273063,963.253623188406,10.3131578947368,22.3645320197044,16.7980295566502,0.003690036900369,6,0.013568265682657,0.129151291512915,2903.08856088561,,963.253623188406,10.241,5.76342105263158,2293.69458128079,2295.41871921182,11.380110701107,0.005461254612546,278.666666666667,93.3329917526504,13.6216405389845,0.099630996309963
16-OCT-20,1722.72324723247,229.07,93.3469003690037,99.8485818181818,0.108836363636364,1450,,29.3324723247232,35.8339483394834,13.1476014760148,0.025945454545455,11.1948339483395,13.6133579335793,4.25420664206642,0,80,19.3129151291513,961.347222222222,9.665,22.3333333333333,16.9411764705882,0.003690036900369,5,0.013450184501845,0.129151291512915,2910.0295202952,,961.347222222222,11.192,5.71925,2295.09803921569,2297.57352941176,11.363479704797,0.004214022140221,356.8,93.4120432244525,13.5948100913994,0.107011070110701
17-OCT-20,1722.036900369,229.05,93.3315129151291,99.8480895522388,0.109522388059701,1451,,29.3439114391144,36.3874538745387,13.1254612546125,0.024835820895522,11.1948339483395,0,4.2550073800738,3,80,19.4328413284133,963.57037037037,9.93191489361702,22.35960591133,16.7192118226601,0.007380073800738,3.5,0.013516605166052,0.143911439114391,2903.91512915129,,963.57037037037,8.9705,5.73936170212766,2281.02941176471,2281.37254901961,11.367479704797,0.006387453874539,360.142857142857,92.7618667218515,13.8748259227766,0.066420664206642
18-OCT-20,1721.25461254613,229.06,93.3085977859778,99.842303030303,0.116742424242424,1452,,29.4,36.2656826568266,13.1918819188192,0.02719696969697,11.1952029520295,0,4.25169372693727,0,80,19.2121771217712,963.418439716312,9.37142857142857,22.1871921182266,16.8029556650246,0.025830258302583,27.4285714285714,0.013317343173432,0.121771217712177,2903.13284132841,,963.418439716312,11.3834285714286,5.78452380952381,2288.27586206896,2289.90147783251,11.3530590405904,0.00530258302583,430.2,93.1054057931341,13.6292448034475,0.084870848708487
19-OCT-20,1720.72324723247,229.07,93.2932841328413,99.8277285714286,0.130271428571429,1453,,29.4269372693727,36.7380073800738,12.9594095940959,0.026414285714286,11.1955719557195,0,4.25591881918819,6,80,20.1380073800738,965.694444444444,9.03095238095238,22.2745098039216,16.7058823529412,0.003690036900369,9,0.013405904059041,0.114391143911439,2887.07011070111,,965.694444444444,11.81,5.70833333333333,2275.58823529412,2282.59803921569,11.3702177121771,0.003785977859779,590.2,92.8035924815015,13.9011190527677,0.129151291512915
20-OCT-20,1719.9815498155,229.08,93.2367527675277,99.8368055555555,0.121763888888889,1454,,29.4686346863469,36.2066420664207,13.0590405904059,0.025041666666667,11.1952140221402,0,4.25446863468635,1,80,22.1959409594096,962.664335664336,10.0191489361702,22.2975609756098,16.7024390243902,0.025830258302583,13.8571428571428,0.013206642066421,0.118081180811808,2895.0073800738,,962.664335664336,12.8094285714286,5.67191489361702,2286.47058823529,2289.97549019608,11.3646863468635,0.005656826568266,520.111111111111,93.0982540802429,13.6424237007768,0.173431734317343
21-OCT-20,1719.87084870849,229.01,93.2345387453875,99.8383432835821,0.118955223880597,1455,,29.4147601476015,36.6125461254613,13.1476014760148,0.024880597014925,11.1952287822878,0,4.25786715867159,5,80,24.9062730627306,962.897058823529,9.15294117647059,22.3463414634146,16.7268292682927,0.011070110701107,42,0.013538745387454,0.114391143911439,2897.08118081181,,962.897058823529,17.09,5.71137254901961,2277.10784313725,2279.87745098039,11.3816162361624,0.00490405904059,716,92.7160522633264,13.9683561030791,0.118081180811808
22-OCT-20,1719.0295202952,229,93.1925092250923,99.8341886792453,0.124264150943396,1456,,29.370110701107,35.6605166051661,13.1476014760148,0.027075471698113,11.1953874538745,0.146383763837638,4.25587084870849,4,80,25.2276752767528,961.201388888889,9.77021276595745,22.192118226601,17.0541871921182,0.011070110701107,57,0.013461254612546,0.129151291512915,2912.23616236162,,961.201388888889,12.4026666666667,5.72723404255319,2288.27586206896,2288.07881773399,11.3733616236162,0.00490405904059,420.3,93.0564859690876,13.6396765532404,0.14760147601476
23-OCT-20,1716.0442804428,227.74,93.1057564575646,99.8464285714286,0.115081632653061,1457,,29.350184501845,36.2878228782288,12.9852398523985,0.024551020408163,11.1953874538745,0,4.24525830258303,4,80,23.4383763837638,961.152777777778,10.1681818181818,22.3300492610837,17.1970443349754,0.011070110701107,20.5,0.013992619926199,0.158671586715867,2897.25461254613,,961.152777777778,14.83,5.67090909090909,2260,2264.08866995074,11.3903062730627,0.007,524.272727272727,92.5898542275725,13.8196877220631,0.095940959409594
24-OCT-20,1714.66789667897,228.38,93.069963099631,99.8347755102041,0.123367346938776,1458,,29.3250922509225,34.7933579335793,13.3136531365314,0.027285714285714,11.1953874538745,0,4.25519557195572,3,80,21.9273062730627,954.486111111111,10.8,22.3186274509804,16.8866995073892,0.014760147601476,7.75,0.014678966789668,0.239852398523985,2912.0073800738,,954.486111111111,11.911,5.67878048780488,2286.56862745098,2288.84803921569,11.4013800738007,0.004878228782288,285.333333333333,93.339260838057,13.6054357033854,0.132841328413284
25-OCT-20,1715.25830258303,229.03,93.1036531365314,99.8423970588235,0.115985294117647,1459,,29.2977859778598,36.7527675276753,12.9889298892989,0.024764705882353,11.1953874538745,0,4.26430627306273,12,80,20.1571955719557,956.685714285714,10.919512195122,22.4039408866995,16.4827586206897,0.018450184501845,29.4,0.014321033210332,0.180811808118081,2901.68265682657,,956.685714285714,10.93,5.7319512195122,2289.95073891626,2291.79802955665,11.4088081180812,0.005461254612546,351.857142857143,93.1926892377175,13.6495643109044,0.103321033210332
26-OCT-20,1714.50922509225,228.73,93.0849446494465,99.8332321428571,0.124857142857143,1460,,29.2608856088561,36.0221402214022,13.1033210332103,0.02625,11.1953616236162,0,4.25965313653137,8,80,20.20036900369,955.531468531469,11.0410256410256,22.2254901960784,17.1078431372549,0.014760147601476,40.5,0.014509225092251,0.158671586715867,2908.9557195572,,955.531468531469,12.601,5.75641025641026,2287.73399014778,2290.34482758621,11.4027269372694,0.006649446494465,531.363636363636,93.2573792092609,13.6287109933433,0.121771217712177
27-OCT-20,1715.26199261993,229.05,93.1255350553506,99.8334561403509,0.124719298245614,1461,,29.2623616236162,36.4464944649446,13.0479704797048,0.027684210526316,11.1953874538745,0,4.25847601476015,4,80,20.5505535055351,957.710344827586,11.0568181818182,22.2709359605911,16.9901477832512,0.007380073800738,105,0.014221402214022,0.132841328413284,2915.63468634686,,957.710344827586,13.33,5.62454545454545,2285.32019704433,2289.70443349754,11.3820774907749,0.004269372693727,395.444444444444,93.102678108139,13.7110167775083,0.066420664206642
28-OCT-20,1715.20664206642,229.02,93.1237269372694,99.8360588235294,0.124666666666667,1462,,29.2280442804428,36.7121771217712,13.09963099631,0.024725490196078,11.1986531365314,0,4.26188191881919,2,80,17.49963099631,953.405797101449,12.0121951219512,22.421568627451,17.0490196078431,0.018450184501845,16.6,0.013763837638376,0.11070110701107,2911.28044280443,,953.405797101449,12.9978,5.61048780487805,2285.6862745098,2293.82352941176,11.3988191881919,0.003738007380074,453.428571428571,93.2815698430698,13.7217208268687,0.044280442804428
29-OCT-20,1712.34444444444,229,92.9692592592593,99.8497454545454,0.111636363636364,1463,,29.377037037037,36.9777777777778,13.0481481481481,0.025109090909091,11.2003703703704,0,4.26877777777778,4,80,18.1807407407407,955.652482269504,11.6075,22.3960396039604,16.7772277227723,0.007407407407407,19,0.013981481481482,0.166666666666667,2889.14074074074,,955.652482269504,10.489,5.65675,2250.84158415842,2257.12871287129,11.4287777777778,0.003522222222222,565.6,91.7945340177095,14.0089369676668,0.088888888888889
30-OCT-20,1715.0479704797,229.03,93.0388560885609,99.8468958333333,0.112604166666667,1464,,29.4287822878229,36.3726937269373,13.0848708487085,0.0256875,11.1981549815498,0,4.26925092250923,7,80,19.2025830258303,954.53642384106,11.609756097561,22.25,16.593137254902,0.003690036900369,3,0.013520295202952,0.166051660516605,2896.42066420664,,954.53642384106,8.779,5.66024390243902,2290.24509803922,2293.55392156863,11.4299077490775,0.003981549815498,465.25,93.2657189359814,13.6420465614971,0.084870848708487
31-OCT-20,1714.74538745387,229.02,92.9855719557196,99.8487045454545,0.113363636363636,1465,,29.4693726937269,36.8081180811808,13.0369003690037,0.024818181818182,11.1981549815498,0,4.26615867158672,2,80,19.0442804428044,955.442953020134,11.3763157894737,22.3694581280788,16.8571428571429,0.014760147601476,20.5,0.013409594095941,0.107011070110701,2876.61992619926,,955.442953020134,10.6505,5.69342105263158,2291.03448275862,2285.27093596059,11.4166937269373,0.005538745387454,435.181818181818,92.9325491981726,13.6991282850245,0.088560885608856
