Repository: mohamed1249/Upwork-Projects

File: Dubai 1/L3 Cell Analysis Detail.csv (part 16 of 20)
Date,Metal Tapped 7 Dy Run (kg/pd),Amperage (kA),Curr Eff 7 Dy Running (%),Aluminium (%),Iron (%),Cell Age (days),Cell Restart Age (days),BFT (sec),UF (min),UF_NO (no),Silicon (%),Base RSP (µΩ),Nett Sp Engy 7 Dy Run (kWh/kg Al),Nett Volts Per Pot (V),Anode Problems (No),Anode Shift Life (shifts),AlF3 Cons (kg AlF3/pd),Bath Temp (°C),Excess AlF3 (%),Metal Ht Bef Tap (cm),Bath Ht Bef Tap (cm),AE Freq (AE/pd),AE Duration (secs),Noise Volts (V),Noise Act (No/pd),Alumina Dumps (No/pd),Lining Drop (mV),Bath Temp (°C),AEV (V),SPAR,Call Wt (kg),Cruce Wt (kg),Sm RES (µΩ),TRSP (µΩ),TRSP TIME (min),Current Effeciency (%),Net Specific Energy (kWh/kg Al),NAE Freq (AE/pd)
15-JAN-21,1683.27547169811,228.06,91.6642641509434,99.7907573529412,0.168117647058824,1541,,30.3071698113207,37.7283018867924,12.8188679245283,0.029419117647059,11.271320754717,0,4.28004150943396,30,80,19.9218867924528,956.128834355828,11.1636363636364,22.3969849246231,17.3467336683417,0.022641509433962,52.4,0.016369811320755,0.233962264150943,2805.74716981132,,956.128834355828,10.7722,5.63272727272727,2254.82412060302,2259.12060301508,11.5250981132075,0.003411320754717,329.25,92.2566475960312,13.9408810549877,0.215094339622642
16-JAN-21,1681.90943396226,228.05,91.5863773584906,99.7954195804196,0.163874125874126,1542,,30.4056603773585,37.988679245283,12.8075471698113,0.02913986013986,11.271320754717,0,4.27919245283019,14,80,20.3683018867924,957.654088050314,11.6489361702128,22.2373737373737,17.1262626262626,0.018867924528302,66,0.015430188679245,0.184905660377358,2802.90566037736,,957.654088050314,13.1575,5.70276595744681,2254.54545454545,2260.15151515152,11.5212,0.00417358490566,400.166666666667,92.3036042326053,13.8838032025204,0.132075471698113
17-JAN-21,1683.68301886792,228.03,91.6811698113207,99.788308411215,0.171990654205607,1543,,30.4358490566038,36.7283018867925,12.988679245283,0.029168224299065,11.2676830188679,0,4.27493962264151,24,80,20.5350943396226,957.037735849057,11.9102040816327,22.1859296482412,17.6030150753769,0.018867924528302,39,0.014871698113208,0.154716981132075,2805.29433962264,,957.037735849057,10.95575,5.76918367346939,2242.25,2246.025,11.5029358490566,0.004067924528302,293.588235294118,91.7319127751845,14.1237767988351,0.147169811320755
18-JAN-21,1686.1711026616,228.05,91.8180608365019,99.7870660377358,0.168783018867925,1544,,30.2140684410646,37.2585551330798,12.9657794676806,0.03022641509434,11.2633079847909,0,4.27714828897338,19,80,21.0125475285171,956.716129032258,12.2848484848485,22.1818181818182,17.6091370558376,0.026615969581749,25.2857142857143,0.014148288973384,0.110266159695817,2825.98479087452,,956.716129032258,11.5158571428571,5.6230303030303,2238.53535353535,2241.23737373737,11.5123802281369,0.002368821292776,188.692307692308,91.5315603021555,14.1452056537137,0.190114068441065
19-JAN-21,1687.10984848485,227.07,91.9222348484848,99.7743417721519,0.184126582278481,1545,,30.0935606060606,35.0378787878788,13.1439393939394,0.030037974683544,11.2611742424242,0,4.26211742424242,20,80,19.2340909090909,957.312925170068,10.9,22.3015075376884,17.005,0.007575757575758,24.5,0.013844696969697,0.151515151515152,2834.13636363636,,957.312925170068,13.1165,5.67885714285714,2257.0351758794,2262.63819095477,11.4960643939394,0.003920454545455,300.733333333333,92.802337988612,13.7773676733887,0.143939393939394
20-JAN-21,1690.12878787879,228.04,92.0863257575758,99.7996548672566,0.161380530973451,1546,,30.0579545454545,35.8674242424242,13.0568181818182,0.028654867256637,11.2611742424242,0,4.27334848484848,18,80,21.5583333333333,958.158227848101,9.85161290322581,22.258883248731,17.2741116751269,0.03030303030303,22.5714285714286,0.013643939393939,0.159090909090909,2850.43181818182,,958.158227848101,14.122,5.67193548387097,2263.90862944162,2265.73604060914,11.4959318181818,0.002375,254.4,92.5353257952664,13.8234117377838,0.185606060606061
21-JAN-21,1693.98106060606,228.03,92.1249621212121,99.7996694915254,0.159923728813559,1547,,29.880303030303,36.7613636363636,12.9621212121212,0.028525423728814,11.2642386363636,0,4.27054545454545,16,80,22.5628787878788,960.148648648649,10.0176470588235,22.1919191919192,16.7839195979899,0.037878787878788,15.8888888888889,0.013238636363636,0.132575757575757,2868.77651515152,,960.148648648649,12.0813333333333,5.74529411764706,2250.20202020202,2252.72727272727,11.483625,0.00230303030303,332,92.0056462809174,13.9118950398023,0.242424242424242
22-JAN-21,1694.94696969697,228.05,92.1417803030303,99.8149918699187,0.147178861788618,1548,,30.0367424242424,36.4204545454545,12.9734848484848,0.027577235772358,11.2670454545455,0,4.27134090909091,19,80,22.4791666666667,958.234482758621,10.1363636363636,22.0657276995305,17.0046948356808,0.034090909090909,11.8888888888889,0.013412878787879,0.143939393939394,2845.17045454545,,958.234482758621,12.1563333333333,5.90272727272727,2256.41414141414,2261.08585858586,11.4868598484848,0.004363636363636,300.75,92.3421673396359,13.8374548833658,0.193181818181818
23-JAN-21,1694.26893939394,228.05,92.1057575757576,99.8164626865672,0.146932835820896,1549,,30.0825757575758,37.0795454545454,12.9507575757576,0.028253731343284,11.2670454545455,0,4.27145833333333,20,80,22.5825757575758,961.40522875817,9.95882352941176,22.2361809045226,17.3115577889447,0.022727272727273,6.8,0.013215909090909,0.136363636363636,2835.73106060606,,961.40522875817,11.4624,5.73941176470588,2259.34673366834,2263.14070351759,11.486303030303,0.002352272727273,268.1,92.4224391460778,13.8269689534221,0.193181818181818
24-JAN-21,1692.88636363636,228.04,92.027803030303,99.8202480620155,0.143093023255814,1550,,30.2018939393939,36.8333333333333,12.9734848484848,0.027813953488372,11.2670454545455,0,4.27223106060606,18,80,23.4098484848485,961.366013071895,11.4441176470588,22.238578680203,16.6751269035533,0.015151515151515,14,0.013443181818182,0.136363636363636,2821.32575757576,,961.366013071895,14.07525,5.77941176470588,2258.62944162437,2261.09137055838,11.4908636363636,0.003181818181818,275.272727272727,92.3452270482005,13.8405956353829,0.238636363636364
25-JAN-21,1695.17358490566,228.04,92.1898113207547,99.8166285714286,0.147761904761905,1551,,30.242641509434,36.8792452830189,12.9433962264151,0.0286,11.2649056603773,0,4.27034716981132,21,80,24.3516981132075,963.8,10.6090909090909,22.2474747474747,16.9848484848485,0.026415094339623,42.8571428571429,0.013350943396226,0.128301886792453,2820.52830188679,,963.8,11.2537142857143,5.83939393939394,2256.31313131313,2257.47474747475,11.4832150943396,0.003822641509434,369.222222222222,92.1959033513713,13.8400165480338,0.252830188679245
26-JAN-21,1693.74339622642,227.96,92.0238113207547,99.8019047619048,0.161119047619048,1552,,30.2241509433962,35.9660377358491,13.177358490566,0.02975,11.2658754716981,0,4.26564905660377,20,80,24.8618867924528,962.277419354839,10.8941176470588,22.0808080808081,16.9747474747475,0.026415094339623,10.2857142857143,0.012996226415094,0.116981132075472,2824.81132075472,,962.277419354839,11.631,5.89617647058824,2225.25252525253,2233.86363636364,11.4665660377358,0.00211320754717,197.636363636364,91.2636353660212,14.1501292508338,0.169811320754717
27-JAN-21,1691.12121212121,229.01,92.0307954545454,99.8112647058824,0.155161764705882,1553,,30.2090909090909,36.9924242424242,12.7462121212121,0.028544117647059,11.2670454545455,0,4.27967424242424,20,80,24.8526515151515,962.89387755102,8.88235294117647,22.1507537688442,17.1306532663317,0.026515151515152,14.75,0.012518939393939,0.102272727272727,2822.31818181818,,962.89387755102,12.3055,5.71764705882353,2246.68341708543,2246.05527638191,11.4742575757576,0.004837121212121,384.952380952381,91.3425960615912,14.0303983035577,0.208333333333333
28-JAN-21,1691.22348484848,228.05,92.035303030303,99.8146333333333,0.14955,1554,,30.2537878787879,36.4507575757576,12.9886363636364,0.029466666666667,11.2670454545455,0,4.26748863636364,16,80,25.5272727272727,962.7,9.41935483870968,22.2361809045226,17.5025125628141,0.034090909090909,43.625,0.012984848484849,0.140151515151515,2822.87878787879,,962.7,13.123625,5.82387096774194,2263.08080808081,2267.24747474747,11.4690833333333,0.001,271.75,92.5901520123133,13.7865324834474,0.212121212121212
29-JAN-21,1694.3446969697,228.03,92.2072727272727,99.8072205882353,0.153897058823529,1555,,30.2503787878788,36.7045454545454,13.0795454545455,0.030470588235294,11.2670454545455,0,4.26754545454545,20,80,25.492803030303,962.941558441558,10.2090909090909,22.0628019323671,17.0772946859903,0.015151515151515,31.25,0.012753787878788,0.071969696969697,2821.70075757576,,962.941558441558,12.047,5.79,2274.57286432161,2275.75376884422,11.4816212121212,0.002526515151515,416.714285714286,92.9493528808311,13.8156663013733,0.128787878787879
30-JAN-21,1689.53992395437,227.93,91.9520532319392,99.8387846153846,0.125292307692308,1556,,30.1923954372624,36.4638783269962,12.9885931558935,0.027784615384615,11.2636882129278,0,4.26922813688213,20,80,23.9783269961977,960.77397260274,10.141935483871,21.9234693877551,17.3367346938776,0.034220532319392,22.25,0.013072243346008,0.114068441064639,2829.41825095057,,960.77397260274,12.00975,5.6841935483871,2231.68367346939,2238.01020408163,11.4840912547529,0.001661596958175,506.75,91.4478844879407,14.1497374679563,0.190114068441065
31-JAN-21,1689.75285171103,228.05,91.9636882129277,99.8405957446808,0.123276595744681,1557,,30.1703422053232,36.9543726235741,12.9239543726236,0.02868085106383,11.2636882129278,0,4.265,9,80,21.9022813688213,961.263513513514,10.2882352941176,22.1218274111675,17.005076142132,0.045627376425856,48.8888888888889,0.012368821292776,0.045627376425856,2825.11406844106,,961.263513513514,11.8485555555556,5.71382352941176,2261.87817258883,2266.42131979695,11.458608365019,0.001669201520913,322,92.558036827968,13.7699640051104,0.220532319391635
01-FEB-21,1688.73384030418,228.01,91.911102661597,99.8406829268293,0.126731707317073,1558,,30.0908745247148,36.0760456273764,13.2091254752852,0.0275,11.2636882129278,0,4.26662737642586,12,80,21.7688212927757,961.305194805195,9.94117647058824,22.1624365482234,17.1776649746193,0.034220532319392,32.5,0.012600760456274,0.079847908745247,2851.00760456274,290.237288135593,961.305194805195,13.552125,5.83852941176471,2261.37055837563,2264.72081218274,11.4679125475285,0.004057034220532,353.9,92.5035983127688,13.8226820147925,0.197718631178707
02-FEB-21,1692.77186311787,228,92.1278707224335,99.8338939393939,0.129939393939394,1559,,29.9802281368821,35.277566539924,13.0760456273764,0.026878787878788,11.2636882129278,0,4.27222433460076,7,80,22.0209125475285,961.950617283951,10.3606060606061,22.1,17.29,0.045627376425856,16.4444444444444,0.012950570342205,0.167300380228137,2872.77946768061,273.032786885246,961.950617283951,12.0953333333333,5.78515151515152,2251.65,2254.875,11.4917756653992,0.001433460076046,276.5,92.1083087662885,14.0432976202228,0.212927756653992
03-FEB-21,1696.56439393939,228.05,92.3895833333333,99.8344347826087,0.131884057971014,1560,,29.8666666666667,34.8825757575757,13.1174242424242,0.026985507246377,11.261553030303,0,4.26818560606061,7,80,21.45,959.52380952381,10.8090909090909,21.989847715736,17.010152284264,0.03030303030303,23.5,0.013268939393939,0.143939393939394,2887.26515151515,,959.52380952381,11.2725,5.79363636363636,2264.26395939086,2266.59898477157,11.474053030303,0.003219696969697,245.571428571429,92.5673220010003,13.7636329381439,0.287878787878788
04-FEB-21,1696.78787878788,228.03,92.403446969697,99.8529855072464,0.113565217391304,1561,,29.8617424242424,36.2840909090909,13.030303030303,0.026797101449275,11.261553030303,0,4.27275,13,80,21.2087121212121,958.560810810811,9.30909090909091,22.1557788944724,17.0656565656566,0.03030303030303,22,0.014049242424242,0.136363636363636,2863.99242424242,,958.560810810811,12.41525,5.59121212121212,2270.80808080808,2275.17676767677,11.494071969697,0.002905303030303,224.4,92.925786234096,13.72211511983,0.189393939393939
05-FEB-21,1698.52651515152,228.01,92.4995075757576,99.8323846153846,0.132480769230769,1562,,29.9219696969697,35.2651515151515,13.1893939393939,0.029423076923077,11.261553030303,0,4.2710303030303,5,80,19.4162878787879,959.248484848485,11.425,22.2222222222222,17.248730964467,0.026515151515152,7.83333333333333,0.013977272727273,0.117424242424242,2872.79166666667,,959.248484848485,12.3818333333333,5.6684375,2275.07614213198,2269.89743589744,11.4870681818182,0.003371212121212,264.692307692308,93.0182031122638,13.7179705310635,0.174242424242424
06-FEB-21,1702.75094339623,228.01,92.7235471698113,99.8308115942029,0.131217391304348,1563,,29.9554716981132,36.7358490566038,13.0981132075472,0.028797101449275,11.2594339622641,0,4.26308301886792,4,80,19.1075471698113,958.633986928105,11.1243243243243,22.1188118811881,16.990099009901,0.026415094339623,29,0.014143396226415,0.158490566037736,2860.07924528302,271.006896551724,958.633986928105,11.172,5.82567567567568,2261.73267326733,2255.725,11.4515735849057,0.002996226415094,276,92.4193596679784,13.9150720297852,0.173584905660377
07-FEB-21,1704.51698113208,228.03,92.8204528301887,99.8353636363636,0.128272727272727,1564,,30.0841509433962,36.2490566037736,13.1433962264151,0.02769696969697,11.2594339622641,0,4.27475849056604,6,80,18.7739622641509,957.6,10.7193548387097,22.0050505050505,16.8737373737374,0.011320754716981,27,0.014664150943396,0.173584905660377,2834.41509433962,,957.6,11.4703333333333,5.82193548387097,2275,2277.14646464646,11.5040754716981,0.002811320754717,305.8,93.0062352093811,13.7183004246839,0.109433962264151
08-FEB-21,1704.91353383459,228.02,92.8442857142857,99.8347831325301,0.128481927710843,1565,,30.1221804511278,36.7255639097744,13.0526315789474,0.027084337349398,11.2573308270677,0,4.27348496240602,11,80,17.9360902255639,958.161290322581,10.4695652173913,22.17,16.76,0.011278195488722,46.3333333333333,0.014458646616541,0.165413533834586,2830.00751879699,,958.161290322581,12.8933333333333,5.69739130434783,2269.49748743719,2274.17085427136,11.4979285714286,0.000616541353383,256.333333333333,92.8883676291278,13.7542826700314,0.139097744360902
09-FEB-21,1705.60902255639,228.03,92.8804135338346,99.8291617647059,0.135705882352941,1566,,30.1127819548872,36.3045112781955,13.0601503759398,0.024911764705882,11.2573308270677,0,4.27155639097744,5,80,17.7454887218045,958.20253164557,11.2698412698413,22.2010050251256,16.7185929648241,0.011278195488722,18.6666666666667,0.014105263157895,0.139097744360902,2834.1992481203,,958.20253164557,10.5066666666667,5.80904761904762,2269.49748743719,2261.16161616162,11.4883872180451,0.002165413533835,319.714285714286,92.913857922639,13.7997899052103,0.112781954887218
10-FEB-21,1707.60902255639,228.08,92.9833834586466,99.8275862068965,0.1365,1567,,30.0428571428571,35.4624060150376,13.2556390977444,0.025448275862069,11.2573308270677,0,4.26862030075188,8,80,17.1052631578947,956.944785276074,11.3606060606061,22.228855721393,16.865671641791,0.018796992481203,23.2,0.014360902255639,0.12406015037594,2854.90601503759,,956.944785276074,11.4556,5.77,2262.52475247525,2268.34158415842,11.4739360902256,0.002609022556391,320.375,92.626304047034,13.9632754255747,0.142857142857143
11-FEB-21,1708.20377358491,228.02,93.0180754716981,99.8205344827586,0.142224137931034,1568,,29.9701886792453,36.1471698113208,13.0377358490566,0.026844827586207,11.2564150943396,0,4.2704679245283,12,80,18.2588679245283,954.64,10.9818181818182,22.0555555555555,16.6616161616162,0.041509433962264,17.7142857142857,0.014384905660377,0.184905660377358,2852.61509433962,,954.64,11.6408571428571,5.98878787878788,2277.77777777778,2283.23232323232,11.483837735849,0.002962264150943,235.2,93.2568467971395,13.6921718721371,0.162264150943396
12-FEB-21,1708.04528301887,228.05,93.0077735849057,99.8346623376623,0.130337662337662,1569,,29.9222641509434,36.4603773584906,13.022641509434,0.025363636363636,11.2564150943396,0,4.27581886792453,6,80,14.7022641509434,957.527950310559,10.5272727272727,22.2373737373737,16.6868686868687,0.018867924528302,15.3333333333333,0.014203773584906,0.139622641509434,2843.6679245283,,957.527950310559,13.388,5.60484848484848,2281.76767676768,2268.8578680203,11.5049924528302,0.002554716981132,206.615384615385,93.2192242501257,13.7063269984134,0.105660377358491
13-FEB-21,1709.07547169811,228.03,93.0625660377358,99.8147457627119,0.149084745762712,1570,,29.9271698113208,34.7584905660377,13.2679245283019,0.02628813559322,11.2564150943396,0,4.26474339622642,9,80,13.6377358490566,956.691275167785,10.7363636363636,22.2964824120603,16.748743718593,0.037735849056604,32.8888888888889,0.013796226415094,0.143396226415094,2877.77735849057,,956.691275167785,13.2885555555555,5.68151515151515,2279.24623115578,2281.90954773869,11.4589886792453,0.002298113207547,292.777777777778,93.2007753644723,13.6650556346339,0.169811320754717
14-FEB-21,1710.49056603774,228.02,93.1412075471698,99.8364252873563,0.125448275862069,1571,,29.6754716981132,36.9018867924528,13.1207547169811,0.026172413793103,11.2564150943396,0,4.26841886792453,4,80,13.9369811320755,957.477987421384,10.3727272727273,22.190243902439,16.4487804878049,0.007547169811321,9,0.013071698113208,0.120754716981132,2879.81509433962,,957.477987421384,12.6705,5.78454545454545,2267.91044776119,2272.48756218905,11.4754037735849,0.001396226415094,269.666666666667,92.8175783379484,14.0083322185558,0.143396226415094
15-FEB-21,1712.08679245283,228.52,93.1977358490566,99.8087222222222,0.150685185185185,1572,,29.8052830188679,37.8075471698113,12.9245283018868,0.027481481481482,11.2388754716981,0,4.2767358490566,13,80,13.6524528301887,958.471337579618,10.38125,22.1111111111111,16.8181818181818,0.011320754716981,46.6666666666667,0.013701886792453,0.147169811320755,2836.85660377358,,958.471337579618,13.1186666666667,5.725625,2287.17171717172,2291.21212121212,11.4896830188679,0.003158490566038,285,93.377608422655,13.6550755374002,0.150943396226415
16-FEB-21,1712.7320754717,229.02,93.174641509434,99.8194769230769,0.141769230769231,1573,,29.7520754716981,37.6716981132075,12.811320754717,0.027276923076923,11.2115094339623,0,4.27149433962264,7,80,13.7652830188679,959.797297297297,10.1529411764706,22.1969696969697,16.9393939393939,0.033962264150943,32,0.014222641509434,0.177358490566038,2839.96603773585,,959.797297297297,12.7042857142857,5.86970588235294,2274.52261306533,2260.63131313131,11.4376867924528,0.002207547169811,236.777777777778,92.4919900829759,14.0215644634477,0.192452830188679
17-FEB-21,1714.04528301887,229.03,93.1902264150943,99.817359375,0.143515625,1574,,29.7796226415094,38.4188679245283,12.9396226415094,0.02778125,11.2124528301887,0,4.26852452830189,9,80,13.2649056603773,957.673333333333,10.9735294117647,22.2562814070352,16.8140703517588,0.00377358490566,78,0.013830188679245,0.120754716981132,2833.67169811321,,957.673333333333,12.191,5.79441176470588,2274.95,2279.675,11.4249094339623,0.001203773584906,132.8,92.7013425827676,13.9687227032455,0.158490566037736
18-FEB-21,1715.17358490566,229.03,93.1922264150943,99.8212363636364,0.137163636363636,1575,,29.9098113207547,37.9698113207547,12.977358490566,0.027527272727273,11.2130943396226,0,4.27216226415094,9,80,13.6181132075472,959.519736842105,10.2454545454545,22.1598173515982,17.0593607305936,0.026415094339623,12.75,0.013935849056604,0.154716981132075,2831.1358490566,,959.519736842105,11.21225,5.89636363636364,2278.55,2268.61809045226,11.4407018867924,0.003569811320755,240.25,92.805448860237,13.7544079181083,0.177358490566038
19-FEB-21,1716.11320754717,229.01,93.1893962264151,99.8259206349206,0.135031746031746,1576,,29.8818867924528,38.0943396226415,12.8264150943396,0.027968253968254,11.2135849056604,0,4.26574716981132,10,80,14.246037735849,960.825503355705,8.72424242424242,22.0878048780488,16.6502463054187,0.011320754716981,19,0.013607547169811,0.154716981132075,2832.50566037736,,960.825503355705,12.196,5.73666666666667,2300.10101010101,2302.37373737374,11.4143358490566,0.002607547169811,282.111111111111,93.6329557367429,13.5802050549765,0.177358490566038
20-FEB-21,1718.38490566038,229.03,93.2527169811321,99.8402625,0.123025,1577,,29.9449056603773,38.2528301886792,12.811320754717,0.0253,11.2135849056604,0,4.26577358490566,12,80,15.3743396226415,961.243243243243,9.67297297297297,22.2816901408451,16.7042253521127,0.015094339622642,19,0.013464150943396,0.143396226415094,2816.65283018868,,961.243243243243,11.77125,5.7127027027027,2285.10101010101,2287.47474747475,11.4142830188679,0.002343396226415,391.142857142857,93.0185136982624,13.6941175130495,0.064150943396226
21-FEB-21,1718.39393939394,229.02,93.194053030303,99.8269076923077,0.1358,1578,,29.8666666666667,38.0416666666667,12.9469696969697,0.027353846153846,11.2113636363636,0,4.26668939393939,6,80,15.3882575757576,960.697674418605,10.509375,22.2171717171717,16.7626262626263,0.011363636363636,37.3333333333333,0.014272727272727,0.162878787878788,2830.20833333333,,960.697674418605,14.5853333333333,5.89875,2277.62626262626,2269.94923857868,11.4183068181818,0.001412878787879,281.8,92.8697800343424,13.7390462096952,0.117424242424242
22-FEB-21,1718.66666666667,229.53,93.1514393939394,99.8364868421053,0.126565789473684,1579,,29.8435606060606,38.5871212121212,12.8712121212121,0.027802631578947,11.1913636363636,0,4.2632803030303,11,80,17.9882575757576,962.35761589404,10.0909090909091,22.2763819095477,16.7336683417085,0.011363636363636,29.6666666666667,0.014318181818182,0.15530303030303,2826.2196969697,,962.35761589404,11.394,5.86666666666667,2269.75,2270.475,11.3811515151515,0.000833333333333,265.25,92.1261079688692,14.1035750113084,0.151515151515152
23-FEB-21,1719.79545454545,230.03,93.1552272727273,99.8140298507463,0.147761194029851,1580,,29.7166666666667,37.3901515151515,12.8333333333333,0.028328358208955,11.1613636363636,0,4.26484848484848,11,80,20.2090909090909,961.364285714286,9.23888888888889,22.0406091370558,16.7309644670051,0.03030303030303,22.1428571428571,0.014503787878788,0.174242424242424,2851.58333333333,,961.364285714286,17.8037142857143,5.82277777777778,2305.48223350254,2309.1116751269,11.3606931818182,0.002693181818182,218.272727272727,93.4917872358951,13.6339013141447,0.147727272727273
24-FEB-21,1721.16287878788,229.99,93.172803030303,99.8254406779661,0.137627118644068,1581,,29.6515151515152,36.8219696969697,12.9431818181818,0.027728813559322,11.1613636363636,0,4.26258333333333,8,80,20.9575757575758,961.958041958042,9.52058823529412,22.1818181818182,17.0151515151515,0.03030303030303,12.8333333333333,0.014662878787879,0.196969696969697,2868.14772727273,,961.958041958042,11.2185,5.82382352941176,2277.65,2282.4,11.3532651515152,0.006871212121212,580.363636363636,92.4235387806124,14.2276166214451,0.193181818181818
25-FEB-21,1725.01893939394,230.01,93.3246969696969,99.8276086956522,0.134521739130435,1582,,29.6670454545455,37.7083333333333,12.9204545454545,0.026086956521739,11.1613636363636,0,4.26171212121212,4,80,20.4503787878788,960.273381294964,9.27083333333333,22.3181818181818,17.1616161616162,0.007575757575758,7.5,0.014530303030303,0.140151515151515,2857.62878787879,,960.273381294964,11.8145,6.09541666666667,2296.68341708543,2302.66331658291,11.3475568181818,0.002727272727273,260.222222222222,93.2375954976899,13.8101588473608,0.136363636363636
26-FEB-21,1726.92045454545,230.04,93.3672348484848,99.816625,0.142796875,1583,,29.6473484848485,37.0568181818182,12.9431818181818,0.02834375,11.1613636363636,0,4.26490151515152,15,80,18.6409090909091,959.489655172414,9.48611111111111,22.321608040201,16.9195979899497,0.022727272727273,21.3333333333333,0.014715909090909,0.143939393939394,2861.86742424242,,959.489655172414,13.3031666666667,6.11138888888889,2308.04020100502,2310.8040201005,11.359946969697,0.006632575757576,565.5,93.5550199286624,13.5947183300689,0.151515151515152
27-FEB-21,1727.58712121212,230.05,93.3455303030303,99.8124393939394,0.146833333333333,1584,,29.6098484848485,37.2613636363636,13.0568181818182,0.028954545454546,11.1613636363636,0,4.26648863636364,8,80,19.4325757575758,960.076388888889,9.942,22.1827411167513,16.8883248730964,0.022727272727273,31,0.015125,0.159090909090909,2867.63636363636,,960.076388888889,11.863,5.7744,2323.14720812183,2321.82741116751,11.3663522727273,0.005594696969697,412.583333333333,93.9964086749256,13.5528149583866,0.170454545454545
28-FEB-21,1729.11787072243,230.03,93.3685551330798,99.8264459459459,0.136567567567568,1585,,29.7570342205323,37.1558935361217,13.1292775665399,0.026135135135135,11.1564258555133,0,4.2651216730038,8,80,17.1977186311787,958.923076923077,9.99333333333333,22.2690355329949,17.1573604060914,0.041825095057034,25.1,0.015346007604563,0.224334600760456,2852.80228136882,,958.923076923077,11.867,5.96311111111111,2293.70558375635,2298.17258883249,11.3619429657795,0.005893536121673,469.1,93.0488832657627,13.7433879673338,0.197718631178707
01-MAR-21,1732.98859315589,230.02,93.55,99.8162333333333,0.14565,1586,,29.7228136882129,37.2851711026616,12.9163498098859,0.02795,11.1496311787072,0,4.26985171102662,9,80,21.6688212927757,960.466216216216,8.76190476190476,22.3705583756345,17.2284263959391,0.041825095057034,29.375,0.015148288973384,0.163498098859316,2849.09125475285,281.613445378151,960.466216216216,12.222,5.9497619047619,2305.20202020202,2302.0202020202,11.3825133079848,0.007752851711027,473.846153846154,93.2079078797092,13.9167035456582,0.212927756653992
02-MAR-21,1735.4752851711,230.06,93.6814068441065,99.8337169811321,0.129924528301887,1587,,29.6897338403042,37.1939163498099,13.0304182509506,0.028452830188679,11.1504448669202,0,4.26369961977186,9,80,24.8954372623574,959.604316546763,9.540625,22.4848484848485,16.8282828282828,0.022813688212928,15.4,0.015836501901141,0.277566539923954,2846.06844106464,274.611111111111,959.604316546763,11.6386,5.91125,2309.49748743719,2299.82323232323,11.3527452471483,0.008505703422053,463.888888888889,93.6500244784838,13.7344010517306,0.163498098859316
03-MAR-21,1735.35741444867,230.04,93.6716730038023,99.8139827586207,0.145810344827586,1588,,29.641825095057,36.6273764258555,13.0114068441065,0.029051724137931,11.148072243346,0,4.26565019011407,10,80,24.9874524714829,960,10.2657142857143,22.248730964467,16.9492385786802,0.019011406844107,30.75,0.015380228136882,0.20532319391635,2867.20532319392,,960,13.91325,6.01942857142857,2307.86802030457,2315.10152284264,11.3636235741445,0.005509505703422,384,93.7273784962011,13.5810296011881,0.159695817490494
04-MAR-21,1735.65019011407,230.05,93.6865019011407,99.8310298507463,0.129402985074627,1589,,29.5885931558935,36.7718631178707,13.0570342205323,0.028328358208955,11.1386539923954,0,4.26280228136882,18,80,24.9885931558935,958.797101449275,9.82926829268293,22.4010152284264,16.8223350253807,0.045627376425856,31.7,0.015878326996198,0.190114068441065,2872.68060836502,,958.797101449275,14.3533,5.90243902439024,2325.64102564103,2328.17948717949,11.351536121673,0.006912547528517,441.428571428571,94.2556134726854,13.5329621070213,0.171102661596958
05-MAR-21,1737.22727272727,230.01,93.7744696969697,99.8372,0.125766666666667,1590,,29.5287878787879,36.4393939393939,13.0227272727273,0.02655,11.1337121212121,0,4.25997727272727,5,80,24.980303030303,959.106918238994,10.0342857142857,22.4111675126903,16.7575757575758,0.03030303030303,41.75,0.015969696969697,0.238636363636364,2878.37878787879,281.633802816901,959.106918238994,12.12475,5.76285714285714,2304.67005076142,2314.41624365482,11.3405378787879,0.005837121212121,368.05,93.7134855908497,13.5847879661613,0.15530303030303
06-MAR-21,1736.52651515152,230.02,93.7381060606061,99.829137254902,0.133274509803922,1591,,29.5102272727273,36.5,13.1742424242424,0.027450980392157,11.1337121212121,0,4.25926515151515,3,80,25.2727272727273,959.081081081081,10.2,22.49,17.255,0.03030303030303,19,0.016484848484849,0.234848484848485,2875.34848484848,,959.081081081081,12.5132,5.85147058823529,2313.15,2314.525,11.3370189393939,0.006223484848485,447.083333333333,93.7125926510342,13.5521450048134,0.128787878787879
07-MAR-21,1738.56818181818,229.84,93.8592045454545,99.8358656716418,0.126462686567164,1592,,29.4526515151515,36.6856060606061,12.9545454545455,0.027865671641791,11.134303030303,0,4.2618446969697,11,80,24.6579545454545,957.44696969697,10.0305555555556,22.2929292929293,17.3930348258706,0.045454545454546,37.7777777777778,0.017007575757576,0.337121212121212,2877.31439393939,,957.44696969697,12.2906666666667,5.86277777777778,2316.06060606061,2322.42424242424,11.3571098484848,0.007113636363636,407.857142857143,94.106065862256,13.5180337678066,0.204545454545455
08-MAR-21,1739.80377358491,230.05,93.9227169811321,99.8418333333333,0.12195,1593,,29.4162264150943,36.2754716981132,13.0301886792453,0.02505,11.1332075471698,0,4.26607547169811,4,80,23.7279245283019,956.465277777778,10.3628571428571,22.479797979798,17.2222222222222,0.011320754716981,80.3333333333333,0.016532075471698,0.29811320754717,2883.7320754717,,956.465277777778,12.144,5.86685714285714,2319.64646464646,2304.41919191919,11.364920754717,0.011622641509434,463.913043478261,94.3139760313088,13.4976511788669,0.237735849056604
09-MAR-21,1739.54339622642,230.03,93.9108679245283,99.8299830508475,0.133203389830508,1594,,29.4890566037736,37.1622641509434,12.9584905660377,0.027050847457627,11.1316452830189,0,4.26223773584906,3,80,21.168679245283,956.959459459459,10.7454545454545,22.4444444444444,17.2727272727273,0.018867924528302,57,0.016705660377359,0.286792452830189,2861.08301886792,,956.959459459459,12.36325,5.87636363636364,2299.79899497487,2301.63316582915,11.3484754716981,0.008630188679245,447.142857142857,93.1873753433019,13.8604031069584,0.181132075471698
10-MAR-21,1738.88301886792,230,93.8776981132075,99.8106603773585,0.149415094339623,1595,,29.7581132075472,36.9547169811321,13,0.028660377358491,11.1299056603773,0,4.26125283018868,11,80,19.9901886792453,957.828767123288,10.5411764705882,22.5148514851485,17.2189054726368,0.015094339622642,32.75,0.016298113207547,0.290566037735849,2849.00754716981,,957.828767123288,11.81775,5.84117647058824,2307.86069651741,2314.95024875622,11.3451773584906,0.007845283018868,321.25,93.7367382444048,13.5835808525494,0.192452830188679
11-MAR-21,1738.5037593985,230.05,93.8568045112782,99.8270967741935,0.13641935483871,1596,,29.7263157894737,36.3609022556391,13.0902255639098,0.026677419354839,11.1274436090226,0,4.26823308270677,7,80,19.3853383458647,956.231343283582,10.1878787878788,22.3484848484848,17.1959798994975,0.007518796992481,24.5,0.01515037593985,0.18796992481203,2858.46992481203,,956.231343283582,11.053,5.82181818181818,2313.13131313131,2315.35353535354,11.374484962406,0.00540977443609,319.611111111111,93.7326917679653,13.5875278628602,0.12781954887218
12-MAR-21,1738.34586466165,230.06,93.8459398496241,99.8253134328358,0.135746268656716,1597,,29.509022556391,36.4398496240601,13.0375939849624,0.027208955223881,11.1274436090226,0,4.26343984962406,8,80,19.265037593985,956.311594202899,10.4588235294118,22.4522613065327,17.0804020100503,0.018796992481203,59.6,0.015462406015038,0.195488721804511,2881.38345864662,,956.311594202899,11.2878,5.92323529411765,2310.90452261307,2307.09595959596,11.3526917293233,0.008672932330827,457.9375,93.9425490008564,13.5641618550454,0.176691729323308
13-MAR-21,1740.3045112782,230.05,93.9484210526316,99.8229818181818,0.135927272727273,1598,,29.6018796992481,36.6165413533835,13.0037593984962,0.026,11.1274436090226,0,4.26151503759398,4,80,20.1759398496241,956.704402515723,10.4147058823529,22.4673366834171,16.964824120603,0.041353383458647,12.7777777777778,0.015368421052632,0.225563909774436,2866.81578947368,,956.704402515723,13.2951111111111,5.82558823529412,2317.8391959799,2321.65829145729,11.3444210526316,0.008733082706767,291.833333333333,93.9879278481239,13.528026585483,0.191729323308271
14-MAR-21,1739.46240601504,230.01,93.892969924812,99.8255714285714,0.136489795918367,1599,,29.3860902255639,35.6052631578947,13.218045112782,0.026122448979592,11.1270413533835,0,4.26051127819549,15,80,20.6270676691729,958.902097902098,9.59090909090909,22.5418719211823,17.0788177339901,0.018796992481203,27.25,0.015018796992481,0.210526315789474,2893.63909774436,,958.902097902098,11.4825,5.87818181818182,2301.67487684729,2303.49753694581,11.3433872180451,0.007338345864662,398.214285714286,93.2713740792965,13.7307407806492,0.180451127819549
15-MAR-21,1738.27715355805,230.06,93.830074906367,99.8143888888889,0.145907407407407,1600,,29.301872659176,38.1797752808989,12.8539325842697,0.028222222222222,11.1247191011236,0,4.25665917602996,12,80,19.6576779026217,956.722627737226,10.1588235294118,22.3819095477387,16.79,0.052434456928839,27.5833333333333,0.015265917602996,0.205992509363296,2878.37827715356,,956.722627737226,12.3659166666667,5.77676470588235,2314.22110552764,2320.50251256281,11.3240786516854,0.007292134831461,401.333333333333,93.9395049869931,13.5403091289044,0.191011235955056
16-MAR-21,1738.44194756554,230.05,93.8383895131086,99.8407894736842,0.123508771929825,1601,,29.4730337078652,37.5093632958801,12.8014981273408,0.024035087719298,11.1247191011236,0,4.26215355805243,7,80,18.2322097378277,955.541984732824,9.70869565217391,22.435,17.115,0.02247191011236,18.4,0.015078651685393,0.187265917602996,2859.52059925094,,955.541984732824,10.6882,5.9545652173913,2317.5,2321.575,11.3475468164794,0.008951310861423,437.117647058824,93.9861901103839,13.5818040444793,0.153558052434457
17-MAR-21,1740.28838951311,230.03,93.9328464419476,99.83165,0.131216666666667,1602,,29.5808988764045,37.3632958801498,12.9925093632959,0.026566666666667,11.1247191011236,0,4.25801498127341,6,80,18.2775280898876,958.366459627329,9.34117647058824,22.493023255814,17.2186046511628,0.01123595505618,52.3333333333333,0.014531835205993,0.157303370786517,2858.07865168539,,958.366459627329,13.145,6.04088235294118,2308.30845771144,2311.71641791045,11.3305280898876,0.006112359550562,368.4,93.5972485960997,13.7363020261929,0.161048689138577
18-MAR-21,1741.8171641791,230.01,94.0205597014925,99.8408309859155,0.123985915492958,1603,,29.519776119403,37.2574626865672,12.955223880597,0.026422535211268,11.1228731343284,0,4.25517164179104,13,80,20.0179104477612,960.271523178808,9.67058823529412,22.5247524752475,16.970297029703,0.014925373134328,44.75,0.014380597014925,0.171641791044776,2868.51492537313,,960.271523178808,16.07425,5.88588235294118,2313.10344827586,2313.5960591133,11.320223880597,0.007630597014925,542.818181818182,93.6802753364608,13.7080049463544,0.264925373134328
19-MAR-21,1742.00373134328,230.02,94.032947761194,99.8283076923077,0.133369230769231,1604,,29.5626865671642,36.9701492537313,13.0186567164179,0.025923076923077,11.122947761194,0,4.25832462686567,8,80,22.7100746268657,962.147887323944,8.35813953488372,22.363184079602,16.8457711442786,0.037313432835821,49.625,0.014776119402985,0.216417910447761,2866.64179104478,,962.147887323944,12.458125,5.90488372093023,2315.75,2327,11.3333880597015,0.00744776119403,378.875,94.2197398619787,13.4871691122205,0.279850746268657
20-MAR-21,1741.56133828996,230.05,94.0097397769517,99.8233728813559,0.136745762711864,1605,,29.5657992565056,36.8252788104089,13,0.026983050847458,11.1210037174721,0,4.25344237918216,9,80,21.9988847583643,960.993055555556,9.00816326530612,22.4356435643564,17.1237623762376,0.044609665427509,25,0.014390334572491,0.159851301115242,2871.52416356877,,960.993055555556,13.1278181818182,5.97448979591837,2322.57425742574,2325.4702970297,11.3114795539033,0.008133828996283,380.15,94.1459327625047,13.478207244737,0.252788104089219
21-MAR-21,1743.27137546468,230,94.1028252788104,99.8383823529412,0.125955882352941,1606,,29.4226765799257,37.1189591078067,12.8661710037175,0.0255,11.1210037174721,0,4.25098884758364,7,80,21.635687732342,961.913333333333,8.42558139534884,22.3564814814815,17.3162790697674,0.018587360594796,22.2,0.014802973977695,0.20817843866171,2872.15985130112,,961.913333333333,12.128,6.07767441860465,2309.0099009901,2311.06435643564,11.3028513011152,0.004947955390335,464.222222222222,93.579391073987,13.6312758043887,0.204460966542751
22-MAR-21,1748.46468401487,230.01,94.3843494423792,99.8284153846154,0.132661538461538,1607,,29.5037174721189,37.8550185873606,12.9628252788104,0.027230769230769,11.1210037174721,0,4.24827881040892,11,80,23.5449814126394,962.651315789474,8.00606060606061,22.4630541871921,17.128078817734,0.044609665427509,31.2222222222222,0.014810408921933,0.204460966542751,2856.01858736059,,962.651315789474,11.8498888888889,6.04878787878788,2347.69607843137,2350.44117647059,11.3060111524164,0.004475836431227,381,95.170523184239,13.6231365995346,0.215613382899628
23-MAR-21,1740.65298507463,230.53,93.9339179104478,99.8078805970149,0.152537313432836,1608,,29.5820895522388,36.2537313432836,13.1417910447761,0.02734328358209,11.1210820895522,0,4.25649253731343,13,80,24.8738805970149,963.440559440559,8.98035714285714,22.28,17.0904522613065,0.033582089552239,39.4285714285714,0.014638059701493,0.171641791044776,2870.23134328358,,963.440559440559,12.2465714285714,6.02142857142857,2318.75,2315.45,11.3034664179104,0.002958955223881,331.285714285714,93.5418316515236,13.5893986938738,0.141791044776119
24-MAR-21,1738.96268656716,231.06,93.7852611940298,99.8169104477612,0.146537313432836,1609,,29.4981343283582,37.5485074626866,12.9589552238806,0.024074626865672,11.1224776119403,0,4.26420895522388,3,80,25.0593283582089,962.258741258741,9.23478260869565,22.3084577114428,17.8217821782178,0.01865671641791,40,0.014440298507463,0.149253731343284,2859.68656716418,,962.258741258741,12.5444,5.85195652173913,2322.13930348259,2320.74626865672,11.3073507462687,0.004291044776119,485.428571428571,93.542767667766,13.6482669084224,0.220149253731343
25-MAR-21,1738.0671641791,231.03,93.6764179104478,99.7910178571429,0.171053571428571,1610,,29.4996268656716,36.8470149253731,12.9813432835821,0.027892857142857,11.1236940298507,0,4.26607462686567,11,80,25.244776119403,962.439716312057,8.30227272727273,22.32,17.71,0.022388059701493,22.6666666666667,0.014320895522388,0.141791044776119,2874.36567164179,,962.439716312057,10.67,6.00068181818182,2297.51243781095,2299.15422885572,11.316052238806,0.004167910447761,601.5,92.6840858967409,13.9730964207311,0.152985074626866
26-MAR-21,1738.73134328358,231.04,93.6529850746269,99.814,0.147191176470588,1611,,29.5115671641791,36.7276119402985,13.0708955223881,0.0265,11.1236940298507,0,4.26783582089552,6,80,25.710447761194,963.952380952381,8.4125,22.5024630541872,17.423645320197,0.014925373134328,12.5,0.014679104477612,0.197761194029851,2875.13059701493,,963.952380952381,11.58725,5.8845,2323.99014778325,2327.66009852217,11.3245559701493,0.004675373134328,460.625,93.8299725985783,13.5638768818032,0.205223880597015
27-MAR-21,1739.36567164179,231.04,93.6278358208955,99.80956,0.152786666666667,1612,,29.4212686567164,36.0746268656716,13.134328358209,0.026746666666667,11.1236940298507,0,4.26308208955224,15,80,27.3111940298507,964.741007194245,8.5025,22.175,17.51,0.033582089552239,35.8333333333333,0.013992537313433,0.164179104477612,2901.76492537313,,964.741007194245,11.5815,5.85875,2323,2321.08040201005,11.3032723880597,0.003361940298507,564.8,94.1042798026497,13.5214922285753,0.235074626865672
28-MAR-21,1738.72388059701,231.03,93.5363805970149,99.8012615384615,0.158092307692308,1613,,29.3492537313433,36.3208955223881,13.0634328358209,0.028107692307692,11.1236940298507,0,4.26310074626866,16,80,29.005223880597,962.551020408163,8.92051282051282,22.3188405797101,17.5893719806763,0.026119402985075,48.5714285714286,0.014414179104478,0.16044776119403,2895.30223880597,,962.551020408163,11.3948571428571,5.79564102564103,2323.18407960199,2324.80099502488,11.3041604477612,0.005425373134328,317.2,93.7195874576175,13.5800036881235,0.190298507462687
29-MAR-21,1740.97026022305,231.05,93.5961710037175,99.8159324324324,0.14772972972973,1614,,29.2565055762082,36.2490706319703,13.1152416356877,0.026445945945946,11.1217472118959,0,4.26751672862454,11,80,27.9182156133829,962.314685314685,9.17358490566038,22.2388059701493,17.2388059701493,0.022304832713755,23.8333333333333,0.014743494423792,0.115241635687732,2906.41635687732,,962.314685314685,11.2118333333333,5.81754716981132,2313.93034825871,2314.10447761194,11.3225353159851,0.006405204460967,421.411764705882,93.2782853204185,13.6753950020614,0.189591078066914
30-MAR-21,1741.10780669145,231.02,93.5745353159851,99.8008125,0.161640625,1615,,29.2843866171004,37.7546468401487,12.8587360594795,0.026546875,11.1020706319703,0,4.26656133828996,13,80,27.8315985130111,961.280821917808,8.96041666666667,22.3676470588235,17.4607843137255,0.044609665427509,67.1,0.015695167286245,0.189591078066914,2881.36431226766,,961.280821917808,11.4622,5.909375,2310.49019607843,2310.17156862745,11.2984200743494,0.008152416356877,401.769230769231,93.1314446064665,13.7056756198124,0.267657992565056
