Repository: mohamed1249/Upwork-Projects

File: Dubai 1/L3 Cell Analysis Detail.csv (part 17 of 20)
Date,Metal Tapped 7 Dy Run (kg/pd),Amperage (kA),Curr Eff 7 Dy Running (%),Aluminium (%),Iron (%),Cell Age (days),Cell Restart Age (days),BFT (sec),UF (min),UF_NO (no),Silicon (%),Base RSP (µΩ),Nett Sp Engy 7 Dy Run (kWh/kg Al),Nett Volts Per Pot (V),Anode Problems (No),Anode Shift Life (shifts),AlF3 Cons (kg AlF3/pd),Bath Temp (°C),Excess AlF3 (%),Metal Ht Bef Tap (cm),Bath Ht Bef Tap (cm),AE Freq (AE/pd),AE Duration (secs),Noise Volts (V),Noise Act (No/pd),Alumina Dumps (No/pd),Lining Drop (mV),Bath Temp (°C),AEV (V),SPAR,Call Wt (kg),Cruce Wt (kg),Sm RES (µΩ),TRSP (µΩ),TRSP TIME (min),Current Effeciency (%),Net Specific Energy (kWh/kg Al),NAE Freq (AE/pd)
31-MAR-21,1731.73880597015,232.04,93.3321268656716,99.7929433962264,0.167490566037736,1616,,29.3809701492537,36.9477611940299,12.9402985074627,0.027981132075472,11.0732835820896,0,4.26841791044776,14,80,26.9347014925373,961.206896551724,9.08837209302326,22.07,17.44,0.029850746268657,94.7142857142857,0.01569776119403,0.197761194029851,2880.91044776119,,961.206896551724,13.0455714285714,5.70488372093023,2286.25,2288.475,11.2781753731343,0.01359328358209,571.5,91.8528201322813,14.0693640527587,0.197761194029851
01-APR-21,1735.55056179775,232.04,93.1622471910112,99.8261232876712,0.135945205479452,1617,,29.4898876404494,37.3071161048689,12.9925093632959,0.026,11.0734082397004,1271.25617977528,4.27049063670412,18,80,25.9831460674157,961.261437908497,9.83650793650794,22.0904522613065,17.6683417085427,0.037453183520599,28,0.015138576779026,0.194756554307116,2870.25093632959,283.35593220339,961.261437908497,11.3154444444444,5.74412698412698,2294.12060301508,2297.9648241206,11.2863820224719,0.010996254681648,381.388888888889,92.2321244876651,13.8904419085242,0.153558052434457
02-APR-21,1732.23220973783,232.02,92.9288389513109,99.8050461538461,0.157569230769231,1618,,29.6352059925094,38.3258426966292,12.7790262172285,0.027338461538462,11.0734082397004,0.148576779026217,4.27538576779026,26,80,26.2029962546816,963.164556962025,9.85384615384615,22.1457286432161,17.251256281407,0.037453183520599,49.375,0.015367041198502,0.235955056179775,2845.96629213483,,963.164556962025,13.020625,5.85653846153846,2293.5175879397,2293.6432160804,11.3090187265918,0.003494382022472,331.6,92.0670027097279,13.9075578076857,0.228464419475655
03-APR-21,1723.10861423221,232.02,92.6952808988764,99.8149587628866,0.144835051546392,1619,,29.6580524344569,36.3220973782772,13.0374531835206,0.027721649484536,11.0734082397004,0,4.26932584269663,31,80,27.0767790262172,962.230769230769,9.32857142857143,22.2549019607843,17.3186274509804,0.029962546816479,14,0.015183520599251,0.228464419475655,2875.23220973783,,962.230769230769,10.7821666666667,5.85114285714286,2299.50980392157,2302.40196078431,11.2824344569288,0.004707865168539,346.235294117647,92.4201726623706,14.0007764050134,0.228464419475655
04-APR-21,1727.36329588015,232.05,92.5502247191011,99.8056111111111,0.158111111111111,1620,,29.4786516853933,36.501872659176,13.1011235955056,0.026458333333333,11.0700262172285,0,4.275734082397,15,80,27.5232209737828,961.552447552448,9.171875,21.97,17.643216080402,0.033707865168539,10.1428571428571,0.014876404494382,0.191011235955056,2889.28464419476,272.822580645161,961.552447552448,11.5675714285714,5.8828125,2297.2,2299.375,11.3097303370787,0.007677902621723,431.571428571429,92.2847468375566,14.1066147522456,0.262172284644195
05-APR-21,1723.32958801498,232.05,92.5879775280899,99.7934487179487,0.166782051282051,1621,,29.3970037453183,37.6779026217228,12.8913857677903,0.029179487179487,11.0712734082397,0,4.27416853932584,17,80,28.4838951310861,961.673333333333,9.78409090909091,21.9166666666667,17.7696078431373,0.033707865168539,15.1111111111111,0.014535580524345,0.172284644194757,2877.89513108614,279.275862068966,961.673333333333,11.9471111111111,5.91181818181818,2326.88442211055,2327.78894472362,11.3056554307116,0.006393258426966,362.384615384615,93.4239244421872,13.8781201597986,0.265917602996255
06-APR-21,1714.39772727273,232.04,92.1725757575757,99.8034305555555,0.158152777777778,1622,,29.3481060606061,36.9924242424242,13.0530303030303,0.027027777777778,11.069696969697,0,4.26883712121212,22,79.7727272727273,28.9810606060606,959.804054054054,10.6048780487805,22.0663265306122,17.4568527918782,0.018939393939394,59.25,0.013943181818182,0.166666666666667,2884.08712121212,,959.804054054054,12.23025,5.80146341463415,2273.82653061224,2277.62755102041,11.2791439393939,0.009098484848485,433.529411764706,91.4154648083229,14.0452246026408,0.212121212121212
07-APR-21,1713.4053030303,232.04,92.1829924242424,99.8053815789474,0.156052631578947,1623,,29.4511363636364,37.5113636363636,12.9280303030303,0.028157894736842,11.069696969697,0,4.27358333333333,19,78.9545454545454,32.407196969697,959.606451612903,10.4227272727273,22.1584158415841,17.7871287128713,0.022727272727273,28.8333333333333,0.014579545454546,0.159090909090909,2865.40909090909,,959.606451612903,11.611,5.72636363636364,2281.92118226601,2266.28712871287,11.3004431818182,0.004909090909091,384.727272727273,91.5067317392903,14.2671203564999,0.151515151515152
08-APR-21,1721.79622641509,232.06,92.136679245283,99.8017380952381,0.157011904761905,1624,,29.4871698113207,37.177358490566,12.977358490566,0.028321428571429,11.0677358490566,13.8778490566038,4.27801886792453,11,76.5132075471698,33.3520754716981,956.061643835616,10.5243902439024,21.9141414141414,17.3181818181818,0.026415094339623,43.5714285714286,0.015169811320755,0.233962264150943,2876.16226415094,,956.061643835616,13.2674285714286,5.81121951219512,2296.41414141414,2301.81818181818,11.3181547169811,0.003494339622642,266.75,92.3800165137272,13.9151726908043,0.181132075471698
09-APR-21,1724.7358490566,232.05,92.2935094339623,99.8045930232558,0.155209302325581,1625,,29.4003773584906,37.5622641509434,12.8150943396226,0.027709302325581,11.0677358490566,13.862641509434,4.2783358490566,12,76,32.5992452830189,955.202702702703,10.1558139534884,21.979797979798,17.3131313131313,0.026415094339623,17.7142857142857,0.015577358490566,0.226415094339623,2872.98490566038,,955.202702702703,12.2645714285714,5.84581395348837,2294.82412060302,2301.80904522613,11.3195132075472,0.006241509433962,318.45,92.3812422122666,14.0759735740762,0.169811320754717
10-APR-21,1720.69056603774,232.02,92.4024905660377,99.7914647887324,0.169140845070423,1626,,29.551320754717,39.1094339622642,12.8679245283019,0.029042253521127,11.0677358490566,0,4.28320754716981,12,76,30.628679245283,953.564705882353,11.9121212121212,22.0812182741117,17.6954314720812,0.015094339622642,23.5,0.016211320754717,0.233962264150943,2842.15094339623,,953.564705882353,14.448,5.65424242424242,2310.20304568528,2315.8883248731,11.3431924528302,0.005290566037736,358.933333333333,92.9615256141585,13.811087886046,0.158490566037736
11-APR-21,1713.65283018868,232.01,92.4780754716981,99.793075,0.1680625,1627,,29.7135849056604,38.6490566037736,12.8981132075472,0.0287625,11.0684150943396,0,4.2862,9,76,28.528679245283,953.62987012987,11.1102564102564,22.1930693069307,17.5841584158416,0.030188679245283,23,0.016218867924528,0.226415094339623,2841.23773584906,,953.62987012987,10.935375,5.79487179487179,2321.68316831683,2307.68656716418,11.3555018867925,0.009418867924528,463.294117647059,93.1689145564509,13.7388051153549,0.181132075471698
12-APR-21,1725.49056603774,232.05,92.5030943396226,99.7845066666667,0.175266666666667,1628,,29.6120754716981,37.8452830188679,12.788679245283,0.029466666666667,11.0688679245283,0,4.28322641509434,17,76,27.7384905660377,956.42962962963,10.8294117647059,21.969696969697,17.7222222222222,0.064150943396226,76.9285714285714,0.015992452830189,0.252830188679245,2872.49056603774,,956.42962962963,12.3199285714286,5.73352941176471,2316.81818181818,2308.90862944162,11.3397773584906,0.009494339622642,498.2,93.2116569282624,13.7501129924166,0.264150943396226
13-APR-21,1734.42641509434,232.57,93.1103773584906,99.7803658536585,0.177756097560976,1629,,29.5154716981132,36.7735849056604,13.0792452830189,0.031256097560976,11.0688679245283,0,4.29227169811321,16,76,22.642641509434,956.260273972603,10.6071428571428,22.030303030303,18.1616161616162,0.041509433962264,39.5,0.015852830188679,0.19622641509434,2895.35849056604,,956.260273972603,12.7671,5.65071428571429,2359.24623115578,2364.8743718593,11.3691056603773,0.003060377358491,318.666666666667,94.7033661347088,14.1672402104283,0.275471698113208
14-APR-21,1729.67680608365,233.03,92.7791634980989,99.794585106383,0.164595744680851,1630,,29.2543726235741,37.4980988593156,13.1292775665399,0.031095744680851,11.0680608365019,0,4.28045627376426,13,76,22.9897338403042,958.722826086957,11.1555555555556,22.0717948717949,17.7076923076923,0.045627376425856,20.3636363636364,0.015072243346008,0.182509505703422,2916.85171102662,153,958.722826086957,11.538,5.70533333333333,2307.74358974359,2290.64432989691,11.2800456273764,0.003254752851711,346.272727272727,92.1038010359491,13.9408929200626,0.250950570342205
15-APR-21,1720.90494296578,233,93.0528897338403,99.7595733333333,0.198586666666667,1631,,29.225855513308,37.3460076045627,12.9771863117871,0.032906666666667,11.069288973384,13.7677566539924,4.29114828897338,22,76,22.3365019011407,960.3375,11.0024390243902,22.205,17.795,0.041825095057034,30.9,0.015212927756654,0.228136882129278,2916.55513307985,,960.3375,11.4861,5.68560975609756,2324.0099009901,2315.57213930348,11.3284258555133,0.005551330798479,469.666666666667,93.087482105086,14.0218962579449,0.29277566539924
16-APR-21,1731.61302681992,233.04,92.4665900383142,99.7803928571428,0.176166666666667,1632,,29.2233716475096,36.4022988505747,13.0689655172414,0.032440476190476,11.0651340996168,13.857969348659,4.28595785440613,20,76,22.5521072796935,962.652482269504,10.2157894736842,21.8769230769231,17.2871794871795,0.038314176245211,68.8888888888889,0.015540229885058,0.256704980842912,2922.77777777778,,962.652482269504,16.3176666666667,5.77315789473684,2269.17948717949,2267.25388601036,11.3105057471264,0.006467432950192,348.3125,90.7059667910958,14.2630319936582,0.229885057471264
17-APR-21,1719.53100775194,233.04,92.3737984496124,99.7980930232558,0.161093023255814,1633,,29.2065891472868,36.3992248062015,12.9961240310078,0.031360465116279,11.0624031007752,0,4.2777984496124,20,76,22.0895348837209,958.083333333333,11.68,21.979381443299,17.8814432989691,0.054263565891473,28,0.015096899224806,0.24031007751938,2918.32945736434,,958.083333333333,11.2251538461538,5.77428571428571,2301.50259067358,2306.78756476684,11.2857945736434,0.004480620155039,346.416666666667,92.1889419601466,14.0951521692895,0.213178294573643
18-APR-21,1725.06614785992,233.05,92.4506225680934,99.769,0.189230769230769,1634,,29.2747081712062,35.9844357976654,12.988326848249,0.035538461538462,11.0608949416342,0,4.2789766536965,24,76,21.6731517509728,957.417647058824,10.8309523809524,21.9528795811518,17.7947368421053,0.038910505836576,35.8888888888889,0.015089494163424,0.229571984435798,2911.56420233463,,957.417647058824,12.6038888888889,5.68190476190476,2356.45502645503,2363.83597883598,11.3010272373541,0.003291828793774,302.727272727273,94.4635671705805,13.9239512695806,0.252918287937743
19-APR-21,1722.5546875,233.03,91.9858984375,99.7959743589744,0.163346153846154,1635,,29.265234375,36.48828125,13.0859375,0.032307692307692,11.0612890625,0,4.27861328125,22,76,22.31015625,957.475862068966,10.6152173913043,22.2717948717949,17.5384615384615,0.03515625,59.125,0.014859375,0.19921875,2913.71875,,957.475862068966,13.1265,5.74021739130435,2318.46153846154,2316.02564102564,11.2737734375,0.00119921875,261,92.5644896184295,13.8536886630611,0.234375
20-APR-21,1720.27058823529,233.52,91.8005490196078,99.7930704225352,0.168380281690141,1636,,29.2470588235294,36.5254901960784,12.9686274509804,0.031887323943662,11.0408156862745,0,4.28357647058824,23,76,21.7262745098039,959.03937007874,10.3085714285714,22.1979166666667,17.640625,0.027450980392157,75.1666666666667,0.014576470588235,0.227450980392157,2906.65882352941,,959.03937007874,11.6513333333333,5.83628571428571,2304.29319371728,2308.90052356021,11.273768627451,0.003329411764706,363.5,92.0856893796534,14.0557742349788,0.262745098039216
21-APR-21,1707.25984251969,234.02,91.8426771653543,99.811575,0.1497,1637,,29.3858267716535,35.7244094488189,13.0944881889764,0.0332375,11.0113661417323,0,4.27479921259843,13,76,21.792125984252,960.993103448276,10.5243902439024,22.2421052631579,18.1157894736842,0.039370078740158,22.1111111111111,0.014464566929134,0.228346456692913,2909.27952755906,,960.993103448276,11.6121111111111,5.82951219512195,2311.63157894737,2313.75661375661,11.2087480314961,0.001405511811024,281.25,92.1485663861969,13.9742230765115,0.248031496062992
22-APR-21,1724.5,234.03,91.9120472440945,99.8130705882353,0.147270588235294,1638,,29.3346456692913,35.9763779527559,13.1889763779528,0.0316,11.011811023622,13.9527165354331,4.27415748031496,20,76,22.5437007874016,959.239436619718,10.6975609756097,22.4652406417112,17.5347593582888,0.023622047244095,19.6666666666667,0.014133858267717,0.169291338582677,2907.43700787402,,959.239436619718,11.7081666666667,5.80219512195122,2326.57754010695,2333.44919786096,11.2057244094488,0.003712598425197,587,92.8591736832295,13.7799553864196,0.224409448818898
23-APR-21,1732.9094488189,234.03,92.1407086614173,99.8093797468354,0.150189873417722,1639,,29.3594488188976,36.492125984252,13.1062992125984,0.032911392405063,11.0088582677165,13.8945669291339,4.27246850393701,10,76,22.8212598425197,961.585714285714,10.2763157894737,22.5284974093264,17.3160621761658,0.05511811023622,18.8181818181818,0.014007874015748,0.141732283464567,2896.62204724409,,961.585714285714,12.6313636363636,5.81842105263158,2328.0829015544,2331.11398963731,11.1995472440945,0.003228346456693,287.909090909091,92.7694156661842,13.8671978892451,0.208661417322835
24-APR-21,1737.88976377953,234.03,92.3489763779527,99.8057123287671,0.152657534246575,1640,,29.2507874015748,35.5196850393701,13.1850393700787,0.032917808219178,11.0088582677165,0,4.278,17,76,23.1334645669291,957.607407407407,10.2648648648649,22.2984293193717,17.6230366492146,0.003937007874016,35,0.014106299212598,0.169291338582677,2918.00393700787,,957.607407407407,9.976,5.68864864864865,2326.9109947644,2329.37172774869,11.2225039370079,0.002220472440945,356.5,92.6984958902172,13.8195334016307,0.090551181102362
25-APR-21,1739.5157480315,234.03,92.5526377952756,99.8057142857143,0.153942857142857,1641,,29.1122047244094,34.6929133858268,13.3267716535433,0.031042857142857,11.0088582677165,0,4.27733070866142,12,76,22.2389763779528,959.780303030303,10.8152173913043,22.4526315789474,18.2315789473684,0.003937007874016,17,0.014688976377953,0.18503937007874,2942.99606299213,,959.780303030303,10.397,5.46260869565217,2327.05263157895,2330.47368421053,11.2199330708661,0.003874015748031,371.818181818182,92.7423487906932,13.8145832268343,0.188976377952756
26-APR-21,1734.13385826772,234.01,92.6158661417323,99.812544117647,0.148588235294118,1642,,28.9574803149606,35.3031496062992,13.2637795275591,0.033029411764706,11.0091062992126,0,4.2739094488189,10,76,21.7200787401575,957.371794871795,9.92424242424242,22.3297872340426,17.8663101604278,0.02755905511811,59.8571428571429,0.014771653543307,0.244094488188976,2961.98031496063,,957.371794871795,12.1908571428571,5.93212121212121,2322.76595744681,2312.2192513369,11.2066929133858,0.001547244094488,241.25,92.5915750084473,13.8407141595468,0.181102362204724
27-APR-21,1737.87401574803,234.03,92.6968897637795,99.8253246753247,0.134701298701299,1643,,29.0484251968504,36.3700787401575,13.2047244094488,0.033038961038961,11.0092519685039,0,4.28149606299213,14,76,21.9830708661417,959.418439716312,10.25,22.5958549222798,17.4715025906736,0.019685039370079,20.2,0.014838582677165,0.196850393700787,2921.94881889764,,959.418439716312,11.2762,6.02882352941176,2332.74611398964,2336.20418848168,11.2389212598425,0.002503937007874,255.888888888889,93.0519066353059,13.7707667298978,0.122047244094488
28-APR-21,1746.61811023622,234.03,92.9982283464567,99.8154193548387,0.144129032258065,1644,,29.0314960629921,34.4448818897638,13.248031496063,0.035612903225807,11.0096456692913,0,4.2704094488189,11,76,22.4507874015748,958.390977443609,10.9535714285714,22.282722513089,17.3089005235602,0.015748031496063,40.5,0.014909448818898,0.228346456692913,2955.79133858268,,958.390977443609,11.175,6.1025,2372.0942408377,2376.26984126984,11.1997716535433,0.001929133858268,186.9,94.6330568898366,13.6819818884224,0.141732283464567
29-APR-21,1739.98814229249,234.04,92.8412252964427,99.8183188405797,0.140623188405797,1645,,28.8928853754941,35.00395256917,13.2371541501976,0.034188405797101,11.0100395256917,0,4.27484584980237,10,76,22.5193675889328,959.209459459459,9.80408163265306,22.2842105263158,17.3789473684211,0.031620553359684,33.2857142857143,0.015090909090909,0.193675889328063,2968.74703557312,,959.209459459459,12.2761428571429,5.98367346938776,2331.21052631579,2322.19576719577,11.2098735177866,0.008790513833992,427.333333333333,92.9690239475292,13.7712640232237,0.142292490118577
30-APR-21,1752.3162055336,234.02,92.8551778656126,99.8285555555555,0.132666666666667,1646,,28.704347826087,34.9644268774703,13.1581027667984,0.031263888888889,11.0102766798419,0,4.2788023715415,9,76,21.49604743083,954.729927007299,10.7285714285714,22.3529411764706,17.3689839572193,0.015810276679842,42.3333333333333,0.015324110671937,0.146245059288538,2979.46640316206,,954.729927007299,12.3116666666667,5.92,2331.6577540107,2324.56989247312,11.2280830039526,0.002249011857708,401,93.4373726872532,13.831248094817,0.114624505928854
01-MAY-21,1753.09486166008,234.01,92.8964822134387,99.8169696969697,0.142439393939394,1647,,28.6130434782609,34.1304347826087,13.4624505928854,0.035090909090909,11.0102766798419,0,4.28537944664032,3,76,20.3632411067194,954.546762589928,10.8105263157895,22.4391534391534,17.4232804232804,0.019762845849802,41.2,0.015252964426878,0.205533596837945,3007.28853754941,,954.546762589928,12.3646,5.91052631578947,2344.20212765957,2330.1871657754,11.2564584980237,0.001565217391304,398.5,93.3024665641956,13.723475074199,0.134387351778656
02-MAY-21,1754.97628458498,234.03,93.0339920948617,99.8276962025316,0.133417721518987,1648,,28.5648221343874,34.8142292490118,13.2806324110672,0.032708860759494,11.0102766798419,0,4.27907509881423,8,76,20.2162055335968,954.142857142857,11.6692307692308,22.1958762886598,17.0773195876289,0.035573122529644,20.8571428571429,0.016181818181818,0.241106719367589,2994.49011857708,,954.142857142857,11.8645714285714,5.93102564102564,2343.24742268041,2335.59585492228,11.2290553359684,0.003861660079051,458.4,93.4927410678669,13.6748333185557,0.142292490118577
03-MAY-21,1756.28968253968,234.52,93.0728571428572,99.8227727272727,0.139378787878788,1649,,28.5964285714286,34.9087301587302,13.25,0.030287878787879,11.0097222222222,0,4.29232142857143,1,76,17.6404761904762,952.514925373134,11.5066666666667,22.3664921465968,17.4607329842932,0.023809523809524,27.5,0.016392857142857,0.23015873015873,2994.45238095238,,952.514925373134,11.96475,6.04566666666667,2329.52380952381,2339.49735449735,11.2639642857143,0.005968253968254,412.916666666667,92.9081141079024,13.8280033429124,0.174603174603175
04-MAY-21,1759.74308300395,235.02,93.160395256917,99.8396590909091,0.123454545454545,1650,,28.6280632411067,35.1462450592885,13.1660079051383,0.031738636363636,11.0077075098814,0,4.29854150197628,6,76,16.4403162055336,953.666666666667,11.1657142857143,22.3882978723404,17.186170212766,0.011857707509881,50.6666666666667,0.016391304347826,0.237154150197628,2986.0395256917,,953.666666666667,12.6723333333333,6.03571428571429,2352.18085106383,2344.8128342246,11.2646837944664,0.004608695652174,347.222222222222,93.4787904004462,13.7664678833876,0.098814229249012
05-MAY-21,1762.83794466403,235.02,93.2693675889328,99.8319142857143,0.130271428571429,1651,,28.6604743083004,35.098814229249,13.1343873517787,0.0317,11.0079051383399,0,4.29602766798419,2,76,16.399209486166,953.878571428571,11.6953488372093,22.6595744680851,17.3457446808511,0.023715415019763,48,0.016581027667984,0.225296442687747,2982.86166007905,,953.878571428571,14.2061666666667,5.96,2375.47872340426,2374.89247311828,11.2532411067194,0.008849802371542,549,94.1638406142134,13.6218803108851,0.181818181818182
06-MAY-21,1766.71146245059,235.53,93.4287747035573,99.8174938271605,0.142851851851852,1652,,28.5873517786561,34.6640316205534,13.4822134387352,0.033395061728395,10.988604743083,13.6981818181818,4.2972371541502,1,76,15.9600790513834,953.744186046512,11.0595744680851,22.3886010362694,17.2279792746114,0.035573122529644,98.5,0.017750988142293,0.256916996047431,3001.35968379447,,953.744186046512,14.65775,6.06723404255319,2372.12435233161,2361.796875,11.2369841897233,0.013071146245059,656.7,93.9308070099221,13.7044154224547,0.154150197628458
07-MAY-21,1769.1626984127,236.05,93.5255555555555,99.8007222222222,0.157805555555556,1653,,28.4099206349206,36.8134920634921,12.9642857142857,0.033722222222222,10.9583333333333,13.7043253968254,4.30575793650794,3,76,14.6126984126984,953.340336134454,11.2136363636364,22.4578947368421,17.5947368421053,0.05952380952381,29.1111111111111,0.017607142857143,0.30952380952381,2978.11111111111,280.581818181818,953.340336134454,13.1611111111111,5.96636363636364,2362.42105263158,2355.82446808511,11.2444087301587,0.003626984126984,294.714285714286,93.4221302117956,13.8266137415478,0.134920634920635
08-MAY-21,1772.08,236.02,93.56492,99.823575,0.1363625,1654,,28.578,37.072,12.904,0.032125,10.9564,0,4.29998,8,76,15.3372,957.398734177215,10.4522727272727,22.4516129032258,17.0537634408602,0.056,26.8571428571429,0.017516,0.308,2956.96,,957.398734177215,15.0195714285714,5.95818181818182,2359.62162162162,2362.64864864865,11.222368,0.005324,437,93.2292220686348,13.9135944508843,0.26
09-MAY-21,1773.47619047619,236.03,93.5260317460317,99.7956060606061,0.162909090909091,1655,,28.672619047619,37.4087301587302,12.9047619047619,0.034363636363636,10.9525793650794,0,4.29278968253968,5,76,16.4234126984127,956.045801526718,10.6404761904762,22.5691489361702,17.3936170212766,0.03968253968254,18.8,0.016805555555556,0.329365079365079,2942.76984126984,,956.045801526718,12.3676,6.00428571428571,2363.35106382979,2366.17021276596,11.1902301587302,0.013115079365079,631.923076923077,93.3634347858656,13.8675935389515,0.214285714285714
10-MAY-21,1777.07142857143,236.53,93.6006349206349,99.8048235294118,0.155823529411765,1656,,28.6888888888889,36.6507936507937,13.0674603174603,0.033661764705882,10.9525793650794,0,4.29572619047619,6,76,18.5757936507937,958.766917293233,9.78235294117647,22.3769633507853,17.2198952879581,0.027777777777778,11.4285714285714,0.014753968253968,0.182539682539683,2953.13095238095,,958.766917293233,12.3828571428571,6.15450980392157,2366.49214659686,2375.94240837696,11.1817698412698,0.010253968253968,536.642857142857,93.5508490834265,13.7373104767849,0.138888888888889
11-MAY-21,1777.6626984127,237.05,93.5169841269841,99.8120422535211,0.150507042253521,1657,,28.6960317460317,37.5793650793651,13.0515873015873,0.03087323943662,10.9509920634921,0,4.29684920634921,10,76,20.6662698412698,962.549180327869,9.41842105263158,22.3298429319372,17.455497382199,0.01984126984127,51.2,0.014194444444444,0.142857142857143,2944.96825396825,,962.549180327869,13.8208,6.16394736842105,2353.97905759162,2349.57894736842,11.158619047619,0.008277777777778,394.909090909091,92.8581857692863,13.8678531175571,0.158730158730159
12-MAY-21,1785.14624505929,237.03,93.7965217391304,99.7987272727273,0.160954545454545,1658,,28.7936758893281,36.9367588932806,13.0671936758893,0.033984848484849,10.9491422924901,0,4.28087747035573,9,76,22.2351778656126,963.89932885906,8.24324324324324,22.2698412698413,17.1595744680851,0.019762845849802,42,0.014225296442688,0.154150197628458,2934.11462450593,,963.89932885906,12.4036666666667,5.98621621621622,2424.36170212766,2412.70053475936,11.116652173913,0.011806324110672,589.222222222222,95.3401237897657,13.8007570171832,0.126482213438735
13-MAY-21,1779.82608695652,237.05,93.4310671936759,99.8110158730159,0.148603174603175,1659,,28.8284584980237,37.00395256917,12.9881422924901,0.032238095238095,10.9442687747035,13.743162055336,4.28014229249012,5,76,25.4430830039526,966.880597014925,8.13333333333333,22.3492063492063,17.0740740740741,0.019762845849802,19.6666666666667,0.014343873517787,0.142292490118577,2940.16205533597,,966.880597014925,13.113,6.18238095238095,2394.28571428571,2401.71957671958,11.0984110671937,0.01197628458498,601.8,94.359559048685,13.7523718239536,0.150197628458498
14-MAY-21,1775.47222222222,237.04,93.1480555555555,99.8179104477612,0.140925373134328,1660,,28.8952380952381,37.4285714285714,12.9166666666667,0.03355223880597,10.9424603174603,13.7675793650794,4.28792063492063,8,76,26.7793650793651,966.637795275591,8.21081081081081,22.2251308900524,17.4973821989529,0.035714285714286,14.4,0.014392857142857,0.162698412698413,2920.74603174603,,966.637795275591,10.8256,6.18108108108108,2354.15789473684,2361.84210526316,11.1196865079365,0.00959126984127,662.25,92.7959713546119,13.8890972354918,0.170634920634921
15-MAY-21,1765.65476190476,237.03,93.0789285714286,99.8097068965517,0.147551724137931,1661,,28.8496031746032,36.7619047619048,13.0833333333333,0.033655172413793,10.9431865079365,0,4.28732936507937,13,76,28.4007936507937,965.320895522388,8.70980392156863,22.0837696335079,17.8,0.03968253968254,62.4285714285714,0.01409126984127,0.166666666666667,2936.9246031746,274.833333333333,965.320895522388,14.6947142857143,6.18137254901961,2350.62827225131,2348.03664921466,11.1168373015873,0.007396825396825,427.666666666667,92.2570625036329,13.9151238639754,0.154761904761905
16-MAY-21,1774.71825396825,237.02,92.9959920634921,99.8116285714286,0.146071428571429,1662,,28.8055555555555,36.7579365079365,13.2420634920635,0.034142857142857,10.9472579365079,0,4.28760714285714,4,76,35.5246031746032,966.327935222672,7.872,22.1957671957672,17.5372340425532,0.023809523809524,79.5,0.013730158730159,0.119047619047619,2942.8253968254,,966.327935222672,13.3445,6.138,2351.59574468085,2358.41397849462,11.1187301587302,0.019761904761905,687.333333333333,92.7302407912308,13.8829715463181,0.150793650793651
17-MAY-21,1765.03174603175,237.03,92.9409126984127,99.8056461538461,0.151707692307692,1663,,28.7900793650794,37.6865079365079,12.9523809523809,0.034,10.9511904761905,0,4.28812698412698,5,76,35.584126984127,966.427536231884,7.40178571428571,22.4095744680851,17.8936170212766,0.023809523809524,53.6666666666667,0.013460317460318,0.146825396825397,2926.30952380952,,966.427536231884,14.1991666666667,6.085,2375.21276595745,2362.86096256684,11.1193849206349,0.005527777777778,354.9,93.3906769872207,13.7339812021054,0.170634920634921
18-MAY-21,1771.21739130435,237.01,92.8699604743083,99.8001016949152,0.157559322033898,1664,,28.8873517786561,37.8656126482213,13.0316205533597,0.033762711864407,10.9490118577075,0,4.28656126482213,7,76,35.000790513834,966.9375,8.69464285714286,22.2473684210526,17.5473684210526,0.015810276679842,44.25,0.013845849802372,0.154150197628458,2922.46245059289,,966.9375,14.24,6.24357142857143,2347.21052631579,2341.85185185185,11.1138023715415,0.011395256916996,506,92.5719492915579,13.892519462814,0.126482213438735
19-MAY-21,1757.11067193676,237.04,92.8773517786561,99.8284428571429,0.135271428571429,1665,,28.8426877470356,37.098814229249,12.9762845849802,0.029671428571429,10.9490118577075,0,4.28887351778656,4,76,35.1316205533597,965.94696969697,8.325,22.1302083333333,17.7068062827225,0.011857707509881,51,0.013498023715415,0.118577075098814,2929.82213438735,274.978873239437,965.94696969697,13.423,6.05346153846154,2337.1875,2335.73298429319,11.1220553359684,0.021146245059289,551,92.317298828973,14.004431129318,0.08300395256917
20-MAY-21,1772.18577075099,237.02,92.9933201581028,99.8167142857143,0.14431746031746,1666,,28.8916996047431,37.4584980237154,12.9525691699605,0.032634920634921,10.9501067193676,13.7974308300395,4.28896837944664,17,76,36.9699604743083,965.070422535211,7.71875,22.1746031746032,17.6666666666667,0.019762845849802,47.5,0.013446640316206,0.162055335968379,2923.18972332016,,965.070422535211,13.123,6.116875,2388.62433862434,2387.16931216931,11.1291422924901,0.01197628458498,455.846153846154,93.801357302917,13.8689770883619,0.146245059288538
21-MAY-21,1772.76587301587,237.01,92.87,99.8220625,0.138234375,1667,,28.8202380952381,37.7142857142857,12.9761904761905,0.033359375,10.9522341269841,13.8131746031746,4.29321031746032,16,76,37.9400793650794,964.297872340426,8.94871794871795,22.2340425531915,17.7872340425532,0.015873015873016,33.25,0.013845238095238,0.174603174603175,2930.15476190476,,964.297872340426,11.388,6.07538461538462,2345.71428571429,2351.47058823529,11.1440912698413,0.008888888888889,865.8,92.4619330751335,13.9524613977205,0.071428571428571
22-MAY-21,1762.17063492063,237.03,92.7876587301587,99.8177230769231,0.142046153846154,1668,,28.7825396825397,36.25,13.1746031746032,0.033784615384615,10.953373015873,0,4.2939880952381,17,76,37.5742063492063,963.736434108527,9.07916666666667,22.1005291005291,17.7724867724868,0.023809523809524,35.5,0.01540873015873,0.194444444444444,2951.33333333333,,963.736434108527,11.6566666666667,6.03458333333333,2351.37566137566,2342.26063829787,11.1469365079365,0.008876984126984,518.8,92.5841953775491,13.933349332005,0.103174603174603
23-MAY-21,1766.05511811024,237.02,92.8357086614173,99.8185074626866,0.138761194029851,1669,,28.6259842519685,36.6141732283465,13.1338582677165,0.034373134328358,10.9511535433071,0,4.29,14,76,35.1610236220472,958.926470588235,10.2387755102041,22.0261780104712,18.1204188481675,0.035433070866142,20.4444444444444,0.016732283464567,0.279527559055118,2964.12598425197,,958.926470588235,11.5937777777778,6.16224489795918,2353.92670157068,2359.52879581152,11.129625984252,0.013283464566929,562.642857142857,92.7132958612593,13.8660975702738,0.122047244094488
24-MAY-21,1766.18577075099,237.03,92.8167193675889,99.8169696969697,0.141484848484848,1670,,28.502766798419,35.6837944664032,13.0395256916996,0.033106060606061,10.9523438735178,0,4.29621739130435,13,76,28.6,955.926174496644,10.0170212765957,22.2063492063492,18.0899470899471,0.019762845849802,21,0.017150197628459,0.304347826086957,2975.90909090909,,955.926174496644,12.7862,5.94978723404255,2362.47368421053,2365.86842105263,11.1838063241107,0.014600790513834,622.2,92.9592620575209,13.9381778183153,0.118577075098814
25-MAY-21,1768.8031496063,237.02,92.6642913385827,99.8238852459016,0.13472131147541,1671,,28.409842519685,36.0314960629921,13.3543307086614,0.034114754098361,10.9491220472441,0,4.30392519685039,10,76,25.2988188976378,956.972222222222,10.3452380952381,22.2094240837696,17.9895287958115,0.011811023622047,62.6666666666667,0.017350393700787,0.291338582677165,2986.61811023622,,956.972222222222,13.8456666666667,5.83452380952381,2339.01041666667,2337.734375,11.1882244094488,0.014007874015748,457,91.8569246279817,14.1537415290537,0.177165354330709
26-MAY-21,1768.56470588235,237.02,92.6500784313725,99.82125,0.136732142857143,1672,,28.3819607843137,35.9647058823529,13.0588235294118,0.034464285714286,10.9490196078431,0,4.30074117647059,2,76,24.2486274509804,955.911764705882,10.7846153846154,22.1105263157895,18.1842105263158,0.047058823529412,31.2,0.017694117647059,0.262745098039216,2995.52549019608,,955.911764705882,11.455,5.90192307692308,2358.36842105263,2366.10526315789,11.1743137254902,0.011090196078431,415.888888888889,92.9720981675258,13.8761456533219,0.196078431372549
27-MAY-21,1776.70588235294,237.03,93.0765882352941,99.83775,0.125458333333333,1673,,28.3725490196078,36.7803921568627,13.0980392156863,0.029555555555556,10.9493450980392,0,4.29907058823529,16,76,24.3690196078431,957.776315789474,12.0083333333333,22.0418848167539,17.8115183246073,0.023529411764706,40.75,0.017505882352941,0.207843137254902,2978.45882352941,,957.776315789474,12.01425,6.05138888888889,2400.78125,2405.98958333333,11.1895960784314,0.012545098039216,439.954545454545,94.5356953051673,13.9497453220264,0.149019607843137
28-MAY-21,1764.79921259843,237.04,92.4537795275591,99.8358727272727,0.126,1674,,28.4929133858268,37.0275590551181,13.0236220472441,0.031327272727273,10.9485708661417,0,4.30446456692913,8,76,23.9106299212598,953.558441558442,11.3756097560976,22.0631578947368,17.9473684210526,0.007874015748031,44,0.017606299212598,0.267716535433071,2968.93700787402,,953.558441558442,11.581,6.01121951219512,2344.60317460317,2335.47872340426,11.1887795275591,0.008996062992126,285.952380952381,92.3140685312709,14.0405998981534,0.110236220472441
29-MAY-21,1770.47843137255,236.74,92.7642352941176,99.8273454545454,0.132927272727273,1675,,28.6250980392157,36.6470588235294,12.9686274509804,0.033072727272727,10.9486274509804,0,4.30638823529412,13,76,21.7835294117647,952.391025641026,11.1954545454545,22.2303664921466,17.020942408377,0.03921568627451,42.75,0.017592156862745,0.313725490196078,2952.32156862745,,952.391025641026,12.457125,5.91840909090909,2376.45833333333,2383.95833333333,11.224737254902,0.011098039215686,478,93.7836028050318,13.9617052398958,0.172549019607843
30-MAY-21,1762.26377952756,237.03,92.5354330708661,99.8395593220339,0.119966101694915,1676,,28.7090551181102,37.6456692913386,13.003937007874,0.032932203389831,10.948031496063,0,4.31400787401575,13,76,22.7413385826772,951.993464052288,11.4454545454545,22.1005291005291,17.1851851851852,0.02755905511811,23.2,0.017122047244095,0.240157480314961,2942.70866141732,,951.993464052288,12.4282,6.14484848484848,2359.20634920635,2366.85185185185,11.2292086614173,0.013224409448819,422.904761904762,92.9979028376111,13.867398259398,0.141732283464567
31-MAY-21,1764.30588235294,237.04,92.5963921568627,99.8439622641509,0.114698113207547,1677,,28.7356862745098,37.4392156862745,12.8980392156863,0.033716981132075,10.9480823529412,0,4.31318039215686,20,76,22.3372549019608,956.344370860927,11.2063829787234,22.0360824742268,17.2113402061856,0.035294117647059,58.5555555555556,0.018094117647059,0.329411764705882,2946.47450980392,,956.344370860927,12.3356666666667,6.10872340425532,2354.24870466321,2351.04712041885,11.2253647058823,0.004929411764706,279,92.637622347433,13.9733254437744,0.203921568627451
01-JUN-21,1767.03921568627,237.03,92.5838431372549,99.8505423728813,0.109983050847458,1678,,28.6145098039216,36.0352941176471,13.1803921568627,0.032508474576271,10.9501960784314,0,4.31030980392157,11,76,22.6611764705882,952.063291139241,11.6355555555556,22.130890052356,16.9581151832461,0.035294117647059,18.875,0.017333333333333,0.282352941176471,2978.58039215686,,952.063291139241,12.5235,5.95333333333333,2360.10526315789,2365.45212765957,11.2146588235294,0.018486274509804,534.391304347826,93.0145994776457,13.8995447967403,0.2
02-JUN-21,1767.4280155642,237.05,92.6022568093385,99.8335526315789,0.129078947368421,1679,,28.5494163424124,37.2023346303502,13.0077821011673,0.03071052631579,10.9493774319066,0,4.30665369649805,6,76,22.7249027237354,956.393548387097,11.3947368421053,22.1510416666667,16.90625,0.027237354085603,23.8571428571429,0.016120622568093,0.249027237354086,2975.76653696498,,956.393548387097,12.3267142857143,5.95052631578947,2342.33160621762,2347.51295336788,11.2003035019455,0.019809338521401,587.4,92.2318165758081,13.9905190336267,0.237354085603113
03-JUN-21,1767.49224806202,237.04,92.6048062015504,99.8478260869565,0.1155,1680,,28.5162790697674,37.2093023255814,12.922480620155,0.03045652173913,10.9520968992248,1284.53771317829,4.30759302325581,16,76,22.7519379844961,956.559440559441,10.5490196078431,22.0418848167539,17.109947643979,0.031007751937985,11,0.017282945736434,0.282945736434109,2979.20930232558,,956.559440559441,11.708,6.07294117647059,2350.94240837696,2356.38743455497,11.2043294573643,0.018449612403101,432.95652173913,92.5820497738888,14.0013745550129,0.263565891472868
04-JUN-21,1769.54263565891,237.07,92.7123255813953,99.8555890410959,0.10872602739726,1681,,28.6038759689922,37.3139534883721,12.9496124031008,0.029712328767123,10.9537480620155,13.9313953488372,4.30872868217054,15,76,23.0050387596899,956.635761589404,10.3682926829268,21.969387755102,17.4336734693878,0.038759689922481,29.6666666666667,0.01712015503876,0.275193798449612,2973.91085271318,,956.635761589404,13.0318333333333,6.12951219512195,2352.10256410256,2361.5641025641,11.2077868217054,0.017019379844961,467.772727272727,92.7736986787585,13.9974435640757,0.24031007751938
05-JUN-21,1767.39534883721,237.03,92.5828294573643,99.8413333333333,0.122636363636364,1682,,28.5872093023256,36.8914728682171,12.968992248062,0.031348484848485,10.9552325581395,0,4.30474031007752,25,76,23.446511627907,957.590604026846,10.9276595744681,22.0670103092784,17.4072164948454,0.038759689922481,34.3333333333333,0.016527131782946,0.232558139534884,2984.59689922481,,957.590604026846,13.0067777777778,6.10978723404255,2350.30927835052,2341.50259067358,11.1903875968992,0.00793023255814,292.470588235294,92.5403234835043,13.9285136453157,0.244186046511628
06-JUN-21,1760.1673151751,237.03,92.5153307392996,99.8415409836066,0.124672131147541,1683,,28.7688715953307,38.2178988326848,12.9066147859922,0.030147540983607,10.9570817120622,0,4.30564591439689,20,76,23.9941634241245,959.908496732026,10.5872340425532,22.2383419689119,17.4300518134715,0.007782101167315,16.5,0.01607392996109,0.24124513618677,2944.29182879377,,959.908496732026,11.844,6.09170212765957,2344.0932642487,2344.55497382199,11.1939805447471,0.012451361867704,472.526315789474,92.1785226412146,14.005112383129,0.151750972762646
07-JUN-21,1759.44186046512,237.03,92.4792248062016,99.8253611111111,0.132736111111111,1684,,28.9383720930232,37.2248062015504,12.9496124031008,0.032916666666667,10.9597558139535,0,4.30246511627907,26,76,26.2356589147287,961.163265306122,9.86538461538462,22.1675392670157,17.140625,0.01937984496124,8,0.016228682170543,0.251937984496124,2936.56589147287,270.929824561404,961.163265306122,11.34375,6.16769230769231,2359.52631578947,2366.91489361702,11.181484496124,0.011577519379845,517.866666666667,93.0466538668826,13.8593927325285,0.155038759689922
08-JUN-21,1752.09302325581,237.03,92.3899612403101,99.800298245614,0.162526315789474,1685,,28.95,38.1317829457364,12.8565891472868,0.034350877192982,10.9583604651163,0,4.29821705426357,16,76,27.3949612403101,963,10.3478260869565,22.1326530612245,17.3622448979592,0.011627906976744,8.66666666666667,0.016112403100775,0.22093023255814,2928.40697674419,256.362068965517,963,10.2813333333333,6.19869565217391,2341.64102564103,2339.10256410256,11.1632984496124,0.013558139534884,510.941176470588,91.9060320165768,14.0240148183378,0.201550387596899
09-JUN-21,1755.72093023256,237.02,92.3024031007752,99.8248333333333,0.140333333333333,1686,,29.0372093023256,37.5,12.9263565891473,0.032611111111111,10.9590310077519,0,4.29706589147287,21,76,27.5294573643411,960.6,10.4512195121951,22.020725388601,17.3056994818653,0.015503875968992,38.75,0.015441860465116,0.174418604651163,2923.95348837209,272.422535211268,960.6,13.6555,6.07341463414634,2346.16580310881,2354.27461139896,11.159996124031,0.015782945736434,597.6,92.5068424563186,13.987690392103,0.224806201550388
10-JUN-21,1749.15503875969,236,92.3046511627907,99.8176060606061,0.147227272727273,1687,,28.7813953488372,37.2713178294574,12.922480620155,0.033287878787879,10.9612558139535,13.9774031007752,4.29347674418605,26,76,27.8496124031008,962.919463087248,10.1615384615385,22.2525773195876,17.3453608247423,0.062015503875969,65.2142857142857,0.015872093023256,0.213178294573643,2967.12403100775,,962.919463087248,12.2416428571428,6.05846153846154,2338.60824742268,2342.68041237113,11.1926782945736,0.019418604651163,791.733333333333,92.4479418106809,14.015243051544,0.267441860465116
11-JUN-21,1758.2373540856,237.03,92.1647081712062,99.8106610169491,0.154016949152542,1688,,28.6268482490272,36.5486381322957,12.9805447470817,0.032559322033898,10.9632684824903,13.9858754863813,4.30066926070039,15,76,26.9225680933852,958.269503546099,10.5183673469388,22.0785340314136,17.7947368421053,0.070038910505837,29.6363636363636,0.01620233463035,0.217898832684825,2983.81322957198,270.972222222222,958.269503546099,12.9199090909091,6.16163265306122,2350.58510638298,2356.51595744681,11.1744241245136,0.015260700389105,440.083333333333,92.5902242836344,13.9168413833867,0.284046692607004
12-JUN-21,1742.9375,237.02,92.0158984375,99.8126734693877,0.154020408163265,1689,,28.751953125,37.578125,12.94140625,0.031163265306122,10.962109375,0,4.301421875,14,76,25.712109375,959.470198675497,9.98292682926829,22.1340206185567,17.2216494845361,0.015625,61.25,0.01563671875,0.23828125,2952.67578125,,959.470198675497,11.9755,6.12878048780488,2331.65803108808,2331.04712041885,11.17862890625,0.0156171875,403.16,91.7651389630401,14.1152234728615,0.22265625
