Repository: mohamed1249/Upwork-Projects

File: Dubai 1/L3 Cell Analysis Detail.csv (part 18 of 20)
Date,Metal Tapped 7 Dy Run (kg/pd),Amperage (kA),Curr Eff 7 Dy Running (%),Aluminium (%),Iron (%),Cell Age (days),Cell Restart Age (days),BFT (sec),UF (min),UF_NO (no),Silicon (%),Base RSP (µΩ),Nett Sp Engy 7 Dy Run (kWh/kg Al),Nett Volts Per Pot (V),Anode Problems (No),Anode Shift Life (shifts),AlF3 Cons (kg AlF3/pd),Bath Temp (°C),Excess AlF3 (%),Metal Ht Bef Tap (cm),Bath Ht Bef Tap (cm),AE Freq (AE/pd),AE Duration (secs),Noise Volts (V),Noise Act (No/pd),Alumina Dumps (No/pd),Lining Drop (mV),Bath Temp (°C),AEV (V),SPAR,Call Wt (kg),Cruce Wt (kg),Sm RES (µΩ),TRSP (µΩ),TRSP TIME (min),Current Effeciency (%),Net Specific Energy (kWh/kg Al),NAE Freq (AE/pd)
13-JUN-21,1749.03891050584,235.8,92.0751361867704,99.8207627118644,0.144118644067797,1690,,28.8291828793774,37.3190661478599,12.5486381322957,0.031491525423729,10.9623151750973,0,4.2995719844358,29,76,23.75953307393,959.8125,10.425,22.0721649484536,17.4742268041237,0.066147859922179,56.8,0.015568093385214,0.206225680933852,2931.61478599222,,959.8125,12.4209333333333,6.07825,2342.52577319588,2345.18041237113,11.2312023346304,0.056264591439689,160.354085603113,92.6282350318358,13.9065636416069,0.295719844357977
14-JUN-21,1752.18677042802,237.05,91.9143190661478,99.8423943661972,0.122661971830986,1691,,28.868093385214,38.8093385214008,12.7782101167315,0.030183098591549,10.9656070038911,0,4.30577821011673,23,76,29.1719844357977,958.716129032258,9.97142857142857,22.140625,17.2291666666667,0.027237354085603,19.4,0.015622568093385,0.237354085603113,2928.28404669261,,958.716129032258,10.6842,6.18404761904762,2334.92146596859,2341.78010471204,11.1957431906615,0.02079766536965,515.413793103448,92.006189618531,14.0913571643176,0.24124513618677
15-JUN-21,1751.45348837209,237.01,92.0329069767442,99.8428533333333,0.121426666666667,1692,,29.077519379845,38.8449612403101,12.8062015503876,0.032386666666667,10.9664341085271,0,4.3101007751938,27,76,23.237984496124,958.691780821918,10.7541666666667,22.0947368421053,17.3894736842105,0.031007751937985,98,0.014976744186047,0.186046511627907,2905.09689922481,,958.691780821918,13.9967142857143,6.21708333333333,2347.36842105263,2352.57894736842,11.2157480620155,0.028317829457364,532.135135135135,92.4437247019358,14.0043042052837,0.189922480620155
16-JUN-21,1750.29069767442,237.03,92.0292635658915,99.8186290322581,0.144112903225806,1693,,29.062015503876,36.9883720930233,13.0232558139535,0.031129032258065,10.9696162790698,0,4.31119379844961,32,76,20.8612403100775,962.569536423841,9.99545454545455,22.1675126903553,17.1020408163265,0.023255813953488,10.3333333333333,0.014158914728682,0.151162790697674,2924.86434108527,,962.569536423841,11.9466666666667,6.15295454545455,2328.32487309645,2321.76020408163,11.2194224806202,0.009139534883721,392.928571428571,91.7583528475878,14.1588530576689,0.13953488372093
17-JUN-21,1753.34362934363,237.02,91.9190733590734,99.8309436619718,0.134577464788732,1694,,28.8633204633205,36.7915057915058,12.972972972973,0.030830985915493,10.9706563706564,14.0472200772201,4.3037528957529,26,76,24.8814671814672,961.205298013245,10.575,22.0459183673469,17.2448979591837,0.011583011583012,80.6666666666667,0.01419305019305,0.189189189189189,2953.77606177606,,961.205298013245,13.5216666666667,6.13416666666667,2325.35714285714,2327.44845360825,11.1886138996139,0.013316602316602,488.944444444444,91.5379811060843,14.2045778203256,0.166023166023166
18-JUN-21,1752.93846153846,237.03,91.9000384615385,99.8128783783784,0.14972972972973,1695,,28.7273076923077,37.4769230769231,12.9576923076923,0.031527027027027,10.9686538461538,14.0400384615385,4.30764230769231,25,76,26.6657692307692,961.201342281879,10.5644444444444,22.1443298969072,16.9222797927461,0.026923076923077,27,0.015015384615385,0.184615384615385,2954.68461538462,,961.201342281879,11.4956666666667,6.032,2325.87628865979,2326.5206185567,11.2031192307692,0.013153846153846,562.933333333333,91.4132155187285,14.1719560365216,0.165384615384615
19-JUN-21,1752.18461538462,237.03,92.0024615384615,99.8193414634146,0.143170731707317,1696,,28.6611538461538,36.2846153846154,13.0730769230769,0.031512195121951,10.9686653846154,0,4.30650384615385,19,76,26.0930769230769,957.035714285714,10.7632653061224,22.1030927835052,17.1701030927835,0.057692307692308,32.5,0.015846153846154,0.226923076923077,2972.03461538462,,957.035714285714,12.723,6.0165306122449,2345.3125,2337.19895287958,11.1985807692308,0.014096153846154,454.24,92.3761563051105,14.0077871853013,0.219230769230769
20-JUN-21,1749.53076923077,237.03,91.9620384615385,99.80965625,0.154390625,1697,,28.6434615384615,37.9115384615385,12.9,0.030421875,10.9697961538461,0,4.30777692307692,15,76,24.6153846153846,958.232876712329,11.1075,22.0555555555555,17.3908629441624,0.015384615384615,60,0.016238461538462,0.223076923076923,2957.57692307692,,958.232876712329,12.8393333333333,6.084,2354.72081218274,2360,11.2044076923077,0.032053846153846,596.388888888889,92.7271163256315,13.9058394807887,0.180769230769231
21-JUN-21,1753.10038610039,237.04,92.0031274131274,99.797,0.162859375,1698,,28.7625482625483,37.6100386100386,12.9459459459459,0.034484375,10.9706061776062,0,4.31101930501931,21,76,23.6362934362934,956.403973509934,10.835,22.0205128205128,17.425641025641,0.003861003861004,234,0.015494208494209,0.162162162162162,2947.45173745174,,956.403973509934,12.081,6.127,2317.09183673469,2322.24489795918,11.2182664092664,0.029861003861004,497.878787878788,91.2421351736205,14.2421283203622,0.135135135135135
22-JUN-21,1750.79150579151,237.03,92.0001544401544,99.80725,0.154236111111111,1699,,28.8984555984556,38.6949806949807,12.8223938223938,0.032013888888889,10.9717644787645,0,4.30816602316602,18,76,23.7930501930502,957.630136986301,11.0405405405405,22.2435233160622,16.740932642487,0.038610038610039,43,0.015478764478765,0.200772200772201,2922.91505791506,,957.630136986301,13.1441111111111,6.12513513513514,2347.46113989637,2349.55958549223,11.2066293436293,0.024088803088803,542.1875,92.3180688433145,14.0227027449264,0.173745173745174
23-JUN-21,1750.88372093023,237.03,92.0568217054263,99.8155375,0.146175,1700,,28.9267441860465,37.3837209302326,12.9147286821705,0.0327875,10.9692248062015,0,4.30554263565891,12,76,24.6786821705426,960.125874125874,10.4,22.1145833333333,16.9157894736842,0.027131782945736,18.1666666666667,0.015523255813954,0.248062015503876,2943.4496124031,,960.125874125874,11.3078333333333,6.19675675675676,2350.57591623037,2345.57894736842,11.1943604651163,0.020422480620155,535.92,92.709674047183,14.1276101802693,0.189922480620155
24-JUN-21,1752.03100775194,237.03,92.2840697674419,99.7832258064516,0.178548387096774,1701,,28.8248062015504,37.3914728682171,12.7868217054264,0.032758064516129,10.9714341085271,0,4.30431007751938,14,76,25.0116279069767,961.041958041958,9.9452380952381,22.1370558375635,16.8020304568528,0.054263565891473,20.8181818181818,0.015786821705426,0.209302325581395,2946.53875968992,,961.041958041958,12.7481818181818,6.22547619047619,2355.35353535354,2362.04545454545,11.204984496124,0.016841085271318,497.384615384615,92.8074845890108,14.0776534631768,0.341085271317829
25-JUN-21,1758.47843137255,237.03,92.1187843137255,99.8143382352941,0.148705882352941,1702,,28.8396078431372,38.9921568627451,12.8078431372549,0.031058823529412,10.9688235294118,0,4.31041960784314,9,76,24.8443137254902,960.310810810811,10.5435897435897,22.0984455958549,16.740932642487,0.023529411764706,17.6,0.015764705882353,0.211764705882353,2922.63137254902,,960.310810810811,12.4524,6.14128205128205,2329.21875,2332.96875,11.2154588235294,0.020674509803922,533.481481481481,91.6665743003433,14.1230779099236,0.23921568627451
26-JUN-21,1753.36862745098,237.02,92.0101176470588,99.8061470588235,0.155779411764706,1703,,28.9717647058824,38.3333333333333,12.7647058823529,0.032205882352941,10.9688235294118,0,4.31016862745098,12,76,25.1686274509804,962.748251748252,9.8452380952381,22.2380952380952,16.4840425531915,0.062745098039216,38.2307692307692,0.015835294117647,0.215686274509804,2918.23921568627,,962.748251748252,12.5319230769231,6.21142857142857,2342.81914893617,2345.47872340426,11.2145960784314,0.018466666666667,600.772727272727,92.1627797479928,14.0866384336259,0.388235294117647
27-JUN-21,1752.5859375,237.03,91.9539453125,99.7979625,0.1629,1704,,29.0140625,37.22265625,12.859375,0.0319625,10.967109375,0,4.30551171875,19,76,25.296875,963.106382978723,9.66181818181818,22.1631578947368,16.2947368421053,0.0625,47.8125,0.01619140625,0.2890625,2930.7109375,,963.106382978723,13.68525,6.26072727272727,2336.63157894737,2344.34210526316,11.19434375,0.02484375,500.588235294118,92.1118996194121,14.0208797395134,0.30078125
28-JUN-21,1755.140625,237.03,91.9834765625,99.7887741935484,0.173854838709677,1705,,28.7953125,36.9140625,12.79296875,0.029870967741936,10.96684765625,0,4.31728515625,21,76,24.4671875,962.416666666667,9.18461538461538,22.0666666666667,17.1333333333333,0.05078125,52.1538461538461,0.01594140625,0.25,2956.6328125,,962.416666666667,13.8332307692308,6.17589743589744,2355.05154639175,2363.45360824742,11.2443359375,0.02876953125,526.527777777778,92.8643796818226,14.0396797699899,0.28125
29-JUN-21,1758.2734375,237,92.1102734375,99.7868103448276,0.172862068965517,1706,,28.60390625,36.578125,12.90625,0.034293103448276,10.968890625,0,4.31030859375,14,76,23.41953125,961.485507246377,9.74878048780488,22.225,17.1959798994975,0.12890625,48.8823529411765,0.0161796875,0.28125,2987.51171875,,961.485507246377,12.2799411764706,6.24853658536585,2341.0824742268,2326.9689119171,11.216421875,0.03392578125,576.028571428571,92.0426809536794,14.0857866085548,0.4140625
30-JUN-21,1758.2421875,237.03,92.1083984375,99.7955405405405,0.165554054054054,1707,,28.567578125,36.55078125,12.94921875,0.031635135135135,10.9712890625,0,4.3096171875,20,76,22.8328125,962.186666666667,9.88,22.4631578947368,16.8526315789474,0.078125,35.2666666666667,0.01526953125,0.22265625,2984.55078125,,962.186666666667,13.932,6.18057142857143,2338.84816753927,2341.78010471204,11.21284765625,0.0331484375,636.432432432432,92.0127884111831,14.1558316048933,0.265625
01-JUL-21,1759.296875,237.03,92.1646484375,99.8075058823529,0.151823529411765,1708,,28.501953125,36.5,12.92578125,0.033870588235294,10.97116015625,14.0205078125,4.316609375,20,76,22.652734375,962.458333333333,9.68181818181818,22.3403141361257,17.0785340314136,0.078125,25.1538461538461,0.01490234375,0.2578125,3000.2265625,,962.458333333333,11.8350769230769,6.21454545454545,2356.94736842105,2363.84210526316,11.24226171875,0.06325390625,788.3125,92.8812118579178,13.8988527056197,0.359375
02-JUL-21,1761.46484375,237.02,92.280390625,99.8003977272727,0.157238636363636,1709,,28.33671875,36.96484375,12.94921875,0.035272727272727,10.96953125,0.1534375,4.30336328125,14,76,22.390234375,962.31724137931,9.70222222222222,22.2769230769231,17.6666666666667,0.1015625,39.3333333333333,0.0146484375,0.21484375,3009.765625,,962.31724137931,12.7733333333333,6.19955555555556,2338.05128205128,2330.51546391753,11.18680078125,0.01339453125,301.38,92.1131239837687,14.0646255310405,0.390625
03-JUL-21,1755.2421875,237.03,92.4083203125,99.7732658227848,0.184075949367089,1710,,28.568359375,37.390625,13.015625,0.034898734177215,10.96640625,0,4.30773828125,15,76,22.223828125,962.197278911565,9.85116279069767,22.3212435233161,17.419689119171,0.05859375,42.5384615384615,0.01509765625,0.23828125,2974.40625,,962.197278911565,12.4030769230769,6.27813953488372,2341.03626943005,2347.51295336788,11.20468359375,0.01705078125,440.464285714286,92.2380424345225,14.0547204284206,0.29296875
04-JUL-21,1755.38910505837,237.03,92.4707003891051,99.7706195652174,0.18575,1711,,28.5743190661479,36.4863813229572,13.0428015564202,0.03695652173913,10.9642918287938,0,4.30294552529183,19,76,22.2513618677043,961.07299270073,10.1886363636364,22.4322916666667,16.8704663212435,0.085603112840467,49.0666666666667,0.015758754863813,0.260700389105058,2983.01167315175,,961.07299270073,12.8753333333333,6.28477272727273,2340.51813471503,2338.16753926702,11.1849688715953,0.020501945525292,505.678571428571,92.0400828254228,14.2913903499115,0.346303501945525
05-JUL-21,1758.41634241245,237.02,92.4477821011673,99.77175,0.188369565217391,1712,,28.4945525291829,37.272373540856,12.9571984435798,0.033010869565217,10.9648638132296,0,4.30246303501946,13,76,21.7996108949416,960.80985915493,10.8166666666667,22.3246073298429,16.671875,0.077821011673152,33.3333333333333,0.015867704280156,0.280155642023346,2984.94163424125,,960.80985915493,12.1239333333333,6.26583333333333,2352.56544502618,2353.79581151832,11.1827431906615,0.024128404669261,374.833333333333,92.4895897728943,13.9733905514545,0.284046692607004
06-JUL-21,1763.66536964981,237.03,92.486186770428,99.7614819277108,0.197481927710843,1713,,28.55953307393,37.4046692607004,12.8677042801556,0.033493975903615,10.9655642023346,0,4.30107003891051,19,76,21.2692607003891,959.652482269504,10.519298245614,22.3076923076923,17.1692307692308,0.035019455252918,31.5555555555555,0.014607003891051,0.178988326848249,2973.41245136187,,959.652482269504,11.9862222222222,6.14701754385965,2354.25641025641,2361.58974358974,11.1764357976654,0.021334630350195,522.533333333333,92.7895791810442,13.9414744493224,0.268482490272374
07-JUL-21,1768.11673151751,237.02,92.7739299610895,99.7688695652174,0.188565217391304,1714,,28.668093385214,37.3774319066148,12.9338521400778,0.034760869565217,10.9655642023346,0,4.29861089494163,13,76,21.4996108949416,959.388059701493,9.74102564102564,22.3989637305699,17.3419689119171,0.054474708171206,20.3,0.01475486381323,0.256809338521401,2962.52140077821,,959.388059701493,12.97,6.32487179487179,2388.60824742268,2386.39175257732,11.1717548638132,0.014023346303502,383.333333333333,93.7688257885723,13.9231060425276,0.342412451361868
08-JUL-21,1770.7109375,237,92.7641796875,99.7598131868132,0.198120879120879,1715,,28.887109375,37.82421875,12.93359375,0.035318681318681,10.96657421875,1282.916953125,4.3013125,12,76,20.071484375,961.454545454545,10.2348837209302,22.4712041884817,16.6910994764398,0.04296875,47.6,0.01528125,0.30859375,2927.35546875,263.050847457627,961.454545454545,13.5444,6.35302325581395,2369.89637305699,2375.36269430052,11.18560546875,0.02415234375,403.09756097561,93.3437296856317,14.0082250241067,0.26953125
09-JUL-21,1771.13333333333,237,92.7862352941176,99.7491034482759,0.206655172413793,1716,,28.9501960784314,36.8588235294118,13.0078431372549,0.03764367816092,10.9619607843137,13.870862745098,4.30487843137255,20,76,19.621568627451,962.007352941176,10.0204545454545,22.3368421052632,16.9578947368421,0.070588235294118,57.7692307692308,0.016137254901961,0.250980392156863,2939.93333333333,245.771929824561,962.007352941176,13.3595384615385,6.34045454545455,2364.94736842105,2378.02631578947,11.1938823529412,0.023019607843137,400.388888888889,93.4484010121817,13.8506880289359,0.329411764705882
10-JUL-21,1771.77559055118,237,92.9942125984252,99.7567666666667,0.199144444444444,1717,,28.7814960629921,36.7834645669291,12.9606299212598,0.035988888888889,10.9612204724409,0,4.30024803149606,16,76,19.9732283464567,962.322147651007,9.90526315789474,22.3020833333333,17.1145833333333,0.05511811023622,25.0833333333333,0.015228346456693,0.196850393700787,2954.04330708661,269.36231884058,962.322147651007,12.8333333333333,6.27736842105263,2382.91666666667,2379.86842105263,11.177125984252,0.01559842519685,393.463414634146,93.8753846280577,13.9176688225798,0.303149606299213
11-JUL-21,1745.32015810277,236.99,91.4390909090909,99.7526341463415,0.203170731707317,1718,1,28.7343873517786,37.4189723320158,12.9802371541502,0.036743902439024,10.9583003952569,0,4.30032015810277,9,76,20.1747035573123,962.251798561151,9.57380952380952,22.3560209424084,16.6315789473684,0.063241106719368,34.1428571428571,0.014865612648221,0.162055335968379,2962.73122529644,,962.251798561151,12.2456428571429,6.45833333333333,2348.29787234043,2354.57446808511,11.1748418972332,0.024498023715415,500.942857142857,92.5299459936694,13.9180969254956,0.300395256916996
12-JUL-21,1742.90438247012,237.16,91.7930677290837,99.7440875,0.2119125,1719,2,28.7386454183267,37.1792828685259,13.0278884462151,0.0378125,10.9559760956175,0,4.29396015936255,9,76,21.5868525896414,962.294964028777,9.12093023255814,22.620320855615,16.5187165775401,0.095617529880478,62.1111111111111,0.014749003984064,0.199203187250996,2957.8764940239,272.651515151515,962.294964028777,13.5655,6.4993023255814,2399.09090909091,2403.87700534759,11.1696175298805,0.018111553784861,456,94.399719395263,13.7659167011675,0.314741035856574
13-JUL-21,1750.236,237.03,92.54396,99.7567640449438,0.200651685393258,1720,3,28.8504,38.556,12.816,0.03538202247191,10.9548,0,4.30022,12,76,22.9968,959.765625,8.56818181818182,22.2673796791444,16.4545454545455,0.1,54.8235294117647,0.014956,0.24,2926.964,,959.765625,14.4519411764706,6.43159090909091,2416.79144385027,2423.31550802139,11.19544,0.020748,483.375,95.2148555110196,13.8095933557803,0.368
14-JUL-21,1758.092,237.03,92.26692,99.7706962025316,0.187544303797468,1721,4,28.9688,36.52,12.984,0.034113924050633,10.9512,0,4.301028,9,76,23.5192,962.173913043478,9.02258064516129,22.3121693121693,16.5820105820106,0.1,41.1333333333333,0.015124,0.192,2942.856,,962.173913043478,14.4146,6.34064516129032,2355.21276595745,2357.87634408602,11.17626,0.02174,472.58064516129,92.7464460647019,13.8911254879128,0.324
15-JUL-21,1764.856,237.03,92.45156,99.7868554216867,0.171759036144578,1722,5,28.8756,37.804,12.94,0.034590361445783,10.9512,13.65032,4.302212,7,76,23.5512,959.221428571429,9.53783783783784,22.3870967741935,16.6363636363636,0.064,44.2222222222222,0.016484,0.328,2942.584,,959.221428571429,11.9898888888889,6.44648648648649,2348.60962566845,2354.14438502674,11.181284,0.025028,463.642857142857,92.4970424736045,14.016731271492,0.372
16-JUL-21,1761.772,237.03,92.28796,99.7603870967742,0.196225806451613,1723,6,28.88,37.844,12.924,0.036887096774193,10.9486,13.65892,4.304648,8,76,22.086,960.342465753425,8.6,22.4946808510638,16.5106382978723,0.036,54,0.015968,0.248,2939.6,,960.342465753425,12.1121428571428,6.44938775510204,2351.49732620321,2358.42245989305,11.19152,0.033064,540.954545454545,92.6666967362442,13.9112042013012,0.22
17-JUL-21,1772.708,237.01,92.86152,99.8060505050505,0.151757575757576,1724,7,28.7216,35.308,13.144,0.03520202020202,10.9486,0,4.3054,14,76,21.694,958.42962962963,9.19787234042553,22.3089005235602,17.1052631578947,0.048,49.5714285714286,0.015876,0.272,2977.864,,958.42962962963,13.0351428571428,6.46574468085106,2391.48148148148,2401.00529100529,11.209472,0.021716,450.583333333333,94.3482123632221,13.8050617602871,0.232
18-JUL-21,1769.78225806452,237,92.7066129032258,99.7825810810811,0.175202702702703,1725,8,28.521686746988,36.3935742971888,12.9518072289157,0.035243243243243,10.9465863453815,0,4.30828514056225,6,76,21.9457831325301,959.555555555556,9.20666666666667,22.313829787234,17.0695187165775,0.076305220883534,47,0.016301204819277,0.281124497991968,2993.00803212851,,959.555555555556,12.557,6.41577777777778,2353.79679144385,2350.18918918919,11.207843373494,0.021646586345382,471.473684210526,90.8792201897224,13.8245183965241,0.285140562248996
19-JUL-21,1742.62248995984,236.99,91.2921686746988,99.787582278481,0.172772151898734,1726,9,28.5156626506024,36.9357429718876,12.9638554216867,0.034443037974683,10.9465863453815,0,4.31363453815261,7,76,21.3751004016064,956.786259541985,10.175,22.3189189189189,17.2,0.092369477911647,54.9285714285714,0.015714859437751,0.196787148594378,2980.48995983936,,956.786259541985,12.9347857142857,6.457,2341.6847826087,2333.19672131148,11.231453815261,0.031947791164659,548.604651162791,92.3003779344822,14.2473089353955,0.244979919678715
20-JUL-21,1753.024,237,91.84,99.7829012345679,0.175716049382716,1727,10,28.6364,37.04,13.032,0.036049382716049,10.9446,0,4.311316,5,76,20.61,957.129496402878,10.1548387096774,22.3068783068783,16.6631578947368,0.068,19.9285714285714,0.016616,0.296,2975.356,,957.129496402878,12.5219285714286,6.27354838709677,2343.28042328042,2344.84126984127,11.219544,0.021768,529.25,92.1427856561481,14.1313470732087,0.376
21-JUL-21,1762.5702811245,237.02,92.3387550200803,99.7911604938272,0.167395061728395,1728,11,28.7799196787149,36.5180722891566,12.8473895582329,0.036506172839506,10.9435742971888,0,4.31424096385542,0,76,20.2791164658635,953.56204379562,9.80892857142857,22.3262032085561,16.489247311828,0.120481927710843,50.3684210526316,0.016967871485944,0.321285140562249,2958.15261044177,,953.56204379562,13.1682105263158,6.42964285714286,2419.19786096257,2414.37837837838,11.2466064257028,0.027349397590361,517.692307692308,95.234384751342,13.8166043654782,0.385542168674699
22-JUL-21,1737.4578313253,237.02,91.194859437751,99.7934512195122,0.16940243902439,1729,12,28.6377510040161,36.2570281124498,12.9357429718876,0.034280487804878,10.9417670682731,13.6811646586345,4.32108835341365,9,76,19.7895582329317,956.413043478261,9.62564102564103,22.2139037433155,16.524064171123,0.100401606425703,71.6875,0.016923694779117,0.293172690763052,2979.59437751004,,956.413043478261,13.1378125,6.45538461538462,2354.35483870968,2363.49462365591,11.2606947791165,0.039899598393574,577.30612244898,92.8706929898769,13.9122788148965,0.325301204819277
23-JUL-21,1748.43775100402,237.02,91.6001204819277,99.7860987654321,0.173617283950617,1730,13,28.4979919678715,35.9718875502008,12.9678714859438,0.036234567901235,10.9417670682731,13.5737751004016,4.31775502008032,9,76,20.244578313253,954.325757575758,9.8219512195122,22.3567567567568,16.5945945945946,0.132530120481928,26.3333333333333,0.017526104417671,0.309236947791165,2998.70682730924,,954.325757575758,12.633875,6.46731707317073,2351.08108108108,2356.2972972973,11.2478915662651,0.028995983935743,484.416666666667,92.5882733030062,14.0355519237069,0.441767068273092
24-JUL-21,1751.62096774194,237.01,92.1047983870968,99.7625591397849,0.195182795698925,1731,14,28.5346774193548,36.2177419354839,12.9193548387097,0.038505376344086,10.9407258064516,0,4.31641129032258,11,76,20.3608870967742,956.291044776119,10.0166666666667,22.4491978609626,16.620320855615,0.133064516129032,80.15,0.017241935483871,0.30241935483871,2984.54435483871,,956.291044776119,13.5859,6.52714285714286,2409.73262032086,2415.08021390374,11.2740887096774,0.034786290322581,465.076923076923,94.9012906173992,13.9368462177138,0.366935483870968
25-JUL-21,1753.84146341463,237.02,92.2186585365854,99.7289538461538,0.228323076923077,1732,15,28.6546558704453,36.6315789473684,13.0323886639676,0.0386,10.9357085020243,0,4.32061538461538,3,76,21.1085020242915,956.335877862595,9.25,22.3636363636364,16.3225806451613,0.097165991902834,33.4736842105263,0.017821862348178,0.408906882591093,2975.8987854251,,956.335877862595,13.7634210526316,6.52,2388.01075268817,2381.71195652174,11.2625870445344,0.034765182186235,506.818181818182,92.0855217619198,13.6388357978128,0.336032388663968
26-JUL-21,1736.96356275304,237.02,91.1709311740891,99.744404494382,0.212337078651685,1733,16,28.5145748987854,35.3117408906883,13.1133603238866,0.039089887640449,10.933048582996,0,4.30770850202429,5,76,20.6141700404858,955.41726618705,9.15897435897436,22.3097826086957,17.0108695652174,0.101214574898785,55.125,0.017765182186235,0.323886639676113,3011.16599190283,,955.41726618705,13.589625,6.46717948717949,2379.02173913043,2377.91208791209,11.2058582995951,0.017817813765182,381.552631578947,93.8015380895246,13.7264650394836,0.319838056680162
27-JUL-21,1748.2693877551,237.01,91.9344897959184,99.7633928571429,0.200416666666667,1734,17,28.5216326530612,36.6816326530612,12.9795918367347,0.031511904761905,10.930612244898,0,4.31063673469388,4,76,19.2216326530612,953.134328358209,10.8179487179487,22.2872928176795,16.6906077348066,0.089795918367347,49.4444444444444,0.017122448979592,0.342857142857143,2990.11836734694,184.666666666667,953.134328358209,12.6540555555556,6.51384615384615,2368.38888888889,2373.75,11.2201428571428,0.034314285714286,536.608695652174,93.277207649729,13.817112786528,0.293877551020408
28-JUL-21,1760.38367346939,237,92.395306122449,99.747985915493,0.214352112676056,1735,18,28.5804081632653,35.9959183673469,13.1224489795918,0.033535211267606,10.930612244898,0,4.308,6,76,19.125306122449,955.924242424242,10.4145833333333,22.4193548387097,16.9569892473118,0.102040816326531,59.1578947368421,0.017910204081633,0.379591836734694,2998.31428571429,,955.924242424242,12.9456315789474,6.48208333333333,2353.60215053763,2360.88709677419,11.2077428571428,0.031563265306122,489.166666666667,92.7768449201913,14.1288964949031,0.346938775510204
29-JUL-21,1760.23577235772,237,92.5392276422764,99.7325846153846,0.2268,1736,19,28.5069105691057,35.5284552845528,13.1422764227642,0.036646153846154,10.929406504065,0,4.31129268292683,4,76,19.0768292682927,952.259842519685,10.0511627906977,22.2864864864865,16.8486486486486,0.089430894308943,62.875,0.018060975609756,0.394308943089431,3006.46341463415,,952.259842519685,14.455375,6.38558139534884,2366.97297297297,2374.62162162162,11.2222804878049,0.030471544715447,490.340909090909,93.3146080327648,13.8006425612659,0.329268292682927
30-JUL-21,1772.10975609756,237.01,92.8438211382114,99.7537037037037,0.210024691358025,1737,20,28.4609756097561,36.3170731707317,13.1422764227642,0.032802469135802,10.9310569105691,0,4.31641463414634,5,76,18.7126016260163,953.544776119403,10.5707317073171,22.2989130434783,17.429347826087,0.048780487804878,38.6363636363636,0.017065040650407,0.308943089430894,2996.08536585366,,953.544776119403,12.939,6.47682926829268,2367.77173913043,2376.19565217391,11.2429674796748,0.031650406504065,482.909090909091,93.3733102745484,13.8359609467161,0.321138211382114
31-JUL-21,1775.15447154472,236.71,93.4932113821138,99.7483043478261,0.214884057971014,1738,21,28.3947154471545,35.0853658536585,13.1747967479675,0.032130434782609,10.9278048780488,0,4.29566260162602,9,76,17,949.219696969697,10.65,22.3661202185792,17.2732240437158,0.097560975609756,30.7272727272727,0.017910569105691,0.32520325203252,3012.05284552846,,949.219696969697,13.0615454545454,6.35833333333333,2432.67759562842,2430.76923076923,11.1932195121951,0.022573170731707,422.942857142857,95.8671181037158,13.7864741542569,0.467479674796748
01-AUG-21,1781.08163265306,237,93.3312653061225,99.7566461538461,0.205723076923077,1739,22,28.4795918367347,37.1387755102041,13.0367346938775,0.033553846153846,10.9279183673469,0,4.31797551020408,5,76,16.8404081632653,951.048611111111,10.6944444444444,22.4919786096257,16.7700534759358,0.093877551020408,114.9375,0.017595918367347,0.359183673469388,2985.39183673469,238.407407407407,951.048611111111,14.2708125,6.50916666666667,2371.22340425532,2377.12765957447,11.2491795918367,0.031510204081633,535.820512820513,93.4115102931033,13.9107983675495,0.351020408163265
02-AUG-21,1780.22857142857,237,93.2864081632653,99.7411129032258,0.217193548387097,1740,23,28.4711382113821,36.3089430894309,13.109756097561,0.033612903225807,10.9269918699187,0,4.3164837398374,9,76,16.190243902439,951.680272108844,10.2583333333333,22.4378378378378,17.1459459459459,0.08130081300813,45.6,0.017024390243902,0.304878048780488,3002.28048780488,252.309523809524,951.680272108844,12.5991333333333,6.48166666666667,2376.63043478261,2373.13186813187,11.2651869918699,0.05120325203252,606.326530612245,91.7422568348989,13.6872713097269,0.321138211382114
03-AUG-21,1761.46341463415,237.01,92.3013008130081,99.7696338028169,0.194732394366197,1741,24,28.3747967479675,36.0772357723577,13.1260162601626,0.03130985915493,10.9272357723577,0,4.31632520325203,9,76,16.1292682926829,954.182481751825,10.680487804878,22.2857142857143,17.0655737704918,0.109756097560976,53.35,0.018211382113821,0.357723577235772,3013.10975609756,266.893939393939,954.182481751825,12.99425,6.4319512195122,2377.25274725275,2384.17582417582,11.2429349593496,0.034626016260163,653.878787878788,93.4401173415477,13.8424850802071,0.434959349593496
04-AUG-21,1772.09756097561,236.74,92.8731300813008,99.755,0.209373333333333,1742,25,28.2849593495935,35.390243902439,13.1422764227642,0.031386666666667,10.9277926829268,0,4.31837804878049,6,76,15.0479674796748,950.992366412214,11.5710526315789,22.2810810810811,16.8835978835979,0.113821138211382,22.7142857142857,0.018963414634146,0.443089430894309,3022.83333333333,,950.992366412214,12.4421904761905,6.48789473684211,2377.63736263736,2373.38888888889,11.2639268292683,0.041788617886179,673.052631578947,93.4225408921916,13.8733620385785,0.357723577235772
05-AUG-21,1773.05284552846,237,92.9223577235772,99.7457435897436,0.215076923076923,1743,26,28.25,36.5650406504065,13.0487804878049,0.033576923076923,10.9289715447154,0,4.32218699186992,8,76,15.8329268292683,951.347222222222,11.0883720930233,22.4893617021277,17.2553191489362,0.065040650406504,54.0666666666667,0.018178861788618,0.402439024390244,3016.31300813008,,951.347222222222,12.6328666666667,6.46953488372093,2364.68085106383,2350.40106951872,11.2690243902439,0.046727642276423,638.63829787234,93.12567805485,13.979592924142,0.292682926829268
06-AUG-21,1774.69512195122,237,93.0109756097561,99.7740707070707,0.188,1744,27,28.3516260162602,36.0121951219512,13.0447154471545,0.032474747474747,10.930243902439,0,4.31608536585366,8,76,14.9605691056911,951.163120567376,11.2888888888889,22.2756756756757,17.1783783783784,0.040650406504065,24.6,0.019418699186992,0.548780487804878,3010.23983739837,,951.163120567376,11.7204,6.45388888888889,2370.38043478261,2374.13043478261,11.2425691056911,0.026662601626016,403.111111111111,93.2937314715209,13.8222132381878,0.313008130081301
07-AUG-21,1784.58130081301,237.03,93.5102845528455,99.7552702702703,0.209202702702703,1745,28,28.3130081300813,35.0487804878049,13.3008130081301,0.030554054054054,10.930243902439,0,4.31915447154472,11,76,14.6926829268293,951.020689655172,10.5611111111111,22.2568306010929,17.1475409836066,0.09349593495935,60.125,0.020272357723577,0.459349593495935,3026.56097560976,,951.020689655172,13.2584375,6.48583333333333,2420.43715846995,2427.51366120219,11.2671788617886,0.033321138211382,516,95.3814153703039,13.7484888590988,0.378048780487805
08-AUG-21,1782.09387755102,237.03,93.3786530612245,99.7653012048193,0.197397590361446,1746,29,28.2085714285714,35.6857142857143,13.0081632653061,0.031530120481928,10.9274571428571,0,4.32163265306122,7,76,14.4248979591837,950.68275862069,11.5744186046512,22.3005464480874,17.8142076502732,0.085714285714286,55.7222222222222,0.019718367346939,0.412244897959184,3025.99591836735,,950.68275862069,13.6708888888889,6.51279069767442,2367.54098360656,2366.02209944751,11.2642734693878,0.038040816326531,519.063829787234,93.2375423470786,14.0083137045713,0.363265306122449
09-AUG-21,1787.74180327869,237.02,93.673606557377,99.7390540540541,0.221527027027027,1747,30,28.2326530612245,36.8163265306122,13.1877551020408,0.034189189189189,10.9259183673469,0,4.32192653061224,5,76,14.1710204081633,952.142857142857,12.0711111111111,22.4054054054054,17.3631578947368,0.069387755102041,38.5714285714286,0.019404081632653,0.424489795918367,3011.60408163265,,952.142857142857,12.8492142857143,6.49555555555556,2367.79569892473,2370.72972972973,11.2655836734694,0.040828571428571,625.631578947368,93.3200078575067,13.9617333671926,0.297959183673469
10-AUG-21,1759.33469387755,237,92.186,99.7590337078652,0.200573033707865,1748,31,28.3942857142857,36.5918367346939,13.1183673469388,0.034977528089888,10.9242326530612,0,4.32423673469388,4,76,14.2151020408163,952.845070422535,11.3552631578947,22.2756756756757,17.2432432432432,0.061224489795918,55.0833333333333,0.01805306122449,0.359183673469388,2999.75102040816,,952.845070422535,13.8528333333333,6.43868421052632,2394.04371584699,2402.70491803279,11.2891755102041,0.069808163265306,728.814814814815,94.416593184687,13.6521695832957,0.314285714285714
11-AUG-21,1771.52868852459,237.01,92.8074180327869,99.7744772727273,0.186011363636364,1749,32,28.4659836065574,36.1352459016393,13.0327868852459,0.034465909090909,10.9217213114754,0,4.32135245901639,19,76,15.0254098360656,955.5,10.6368421052631,22.2336956521739,17.5846994535519,0.040983606557377,52.125,0.017516393442623,0.266393442622951,3001.63114754098,,955.5,13.596375,6.54263157894737,2381.75824175824,2381.44444444444,11.2634672131148,0.050622950819672,643.666666666667,93.7367339619463,13.7745325592007,0.258196721311475
12-AUG-21,1775.79918032787,237,93.0326229508197,99.7614404761905,0.198619047619048,1750,33,28.5139344262295,36.5204918032787,12.922131147541,0.035547619047619,10.9217213114754,0,4.31327868852459,16,76,16.2811475409836,956.751937984496,9.53636363636364,22.2333333333333,16.9555555555556,0.077868852459016,41.4,0.016922131147541,0.331967213114754,3005.36885245902,,956.751937984496,11.9209333333333,6.65477272727273,2375.72222222222,2379.05555555555,11.2304098360656,0.026950819672131,425.5,93.4872688139198,14.0319596121392,0.352459016393443
13-AUG-21,1779.11475409836,237,93.2065573770492,99.7326571428571,0.224957142857143,1751,34,28.4348360655738,35.8483606557377,13.0737704918033,0.0375,10.9217745901639,0,4.31348770491803,4,76,17.6065573770492,957.717557251908,8.97142857142857,22.3804347826087,16.3152173913043,0.135245901639344,58.0454545454545,0.016909836065574,0.286885245901639,3016.23360655738,,957.717557251908,13.1037727272727,6.67,2375.24324324324,2375.05405405405,11.2312581967213,0.033635245901639,581.55,93.3300259762498,13.9910770799138,0.327868852459016
14-AUG-21,1780.3606557377,237.02,93.2729918032787,99.7549436619718,0.204802816901408,1752,35,28.1786885245902,35.3934426229508,13.1844262295082,0.036225352112676,10.922131147541,0,4.30954098360656,2,76,17.8831967213115,955.40157480315,10.480487804878,22.227027027027,16.6918918918919,0.110655737704918,39.1578947368421,0.016590163934426,0.270491803278689,3050.14754098361,,955.40157480315,12.868947368421,6.6190243902439,2388.47826086957,2392.14285714286,11.2141557377049,0.025467213114754,597.413793103448,94.254817802022,13.6163417878698,0.319672131147541
15-AUG-21,1786.33196721311,237,93.5875409836065,99.7835897435897,0.182012820512821,1753,36,28.1155737704918,35.8032786885246,12.9016393442623,0.030307692307692,10.9234426229508,0,4.30833196721311,3,76,17.5450819672131,955.119047619048,9.945,22.2841530054645,16.4098360655738,0.135245901639344,33.4166666666667,0.017397540983607,0.459016393442623,3045.13114754098,,955.119047619048,12.7273333333333,6.703,2386.77595628415,2393.87978142077,11.2095286885246,0.022151639344262,532.259259259259,94.0698009810156,13.7960312176763,0.39344262295082
16-AUG-21,1789.64897959184,237.07,93.7591428571429,99.7755595238095,0.18597619047619,1754,37,28.2440816326531,36.8244897959184,12.9183673469388,0.034511904761905,10.9226530612245,0,4.32059183673469,7,76,17.2420408163265,954.25,9.605,22.2430939226519,16.5164835164835,0.146938775510204,72.0869565217391,0.016824489795918,0.628571428571428,3014.34285714286,,954.25,13.8957826086956,6.68,2366.61202185792,2373.71584699454,11.2593959183673,0.044914285714286,525.301886792453,93.2530449473225,14.0248523977821,0.489795918367347
17-AUG-21,1791.4612244898,237.02,93.8518775510204,99.7689473684211,0.190342105263158,1755,38,28.4889795918367,38.2571428571429,12.7673469387755,0.035144736842105,10.9226530612245,0,4.31816734693878,5,76,17.3677551020408,957.248175182482,9.09767441860465,22.4728260869565,15.8633879781421,0.122448979591837,59.047619047619,0.015334693877551,0.518367346938776,2976.49795918367,,957.248175182482,13.4901428571428,6.67302325581395,2390.59782608696,2393.36956521739,11.2497510204082,0.062175510204082,691.148148148148,94.0449898548967,13.7067794115091,0.383673469387755
18-AUG-21,1794.34426229508,237.01,94.0033196721311,99.7791232876712,0.182013698630137,1756,39,28.4754098360656,35.4918032786885,13.0040983606557,0.033109589041096,10.9219262295082,0,4.31300819672131,3,76,17.9561475409836,957.976377952756,9.01777777777778,22.25,16.7754010695187,0.176229508196721,75.5714285714286,0.015819672131148,0.577868852459016,3011.4262295082,,957.976377952756,13.8906785714286,6.72466666666667,2395.8064516129,2399.97282608696,11.2294016393443,0.041409836065574,559.553191489362,94.4539442460197,13.6115165154402,0.434426229508197
19-AUG-21,1795.60082304527,237.02,94.0695884773663,99.7749411764706,0.185147058823529,1757,40,28.2897119341564,35.7777777777778,13.156378600823,0.035367647058824,10.9220164609053,0,4.31212757201646,10,76,19.8444444444444,959.961240310078,9.31081081081081,22.3791208791209,16.1483516483516,0.094650205761317,39.5789473684211,0.016703703703704,0.551440329218107,3027.32510288066,,959.961240310078,13.8548947368421,6.71216216216216,2390.16483516484,2398.04945054945,11.225353909465,0.055012345679012,652.446808510638,94.2268933498032,13.6937278025654,0.320987654320988
20-AUG-21,1798.48971193416,237.02,94.2185596707819,99.7818101265823,0.178075949367089,1758,41,28.2567901234568,36.7407407407407,12.9053497942387,0.034873417721519,10.9220164609053,0,4.30657201646091,2,76,20.0020576131687,958.564885496183,9.42380952380952,22.4444444444444,16.8011049723757,0.119341563786008,60.75,0.017135802469136,0.604938271604938,3013.58024691358,,958.564885496183,12.468,6.62738095238095,2367.34806629834,2375.74585635359,11.2015679012346,0.048139917695473,583.15,93.3520905184457,14.2584477748231,0.308641975308642
21-AUG-21,1799.62551440329,237.01,94.2784362139918,99.7689452054795,0.189342465753425,1759,42,28.2288065843621,36.1069958847737,13.0082304526749,0.034616438356164,10.9220164609053,0,4.30314814814815,7,76,19.7699588477366,958.276923076923,9.21702127659574,22.5245901639344,16.4535519125683,0.106995884773663,39.3529411764706,0.016646090534979,0.530864197530864,3021.67489711934,,958.276923076923,12.2014705882353,6.63574468085106,2389.45355191257,2397.84153005464,11.1875226337449,0.025703703703704,511.473684210526,94.2223012457004,13.6455969673475,0.353909465020576
22-AUG-21,1798.72727272727,237.02,94.230041322314,99.7781428571429,0.184207792207792,1760,43,28.2917355371901,36.4297520661157,13.1239669421488,0.033844155844156,10.9190082644628,0,4.30209917355372,4,76,19.2814049586777,956.620967741935,9.94878048780488,22.3804347826087,16.9728260869565,0.111570247933884,51.05,0.016756198347107,0.549586776859504,3012.79752066116,,956.620967741935,12.6692,6.68560975609756,2386.95652173913,2392.85326086957,11.182152892562,0.039838842975207,542.590909090909,94.0243055075364,13.6560989483085,0.276859504132231
23-AUG-21,1798.17355371901,237.03,94.2049586776859,99.7790533333333,0.185213333333333,1761,44,28.3780991735537,37.3512396694215,12.9586776859504,0.031266666666667,10.9191859504132,0,4.31573966942149,5,76,18.8764462809917,957.144,8.75428571428571,22.3956043956044,16.8791208791209,0.049586776859504,52.2222222222222,0.016247933884298,0.566115702479339,2992.26033057851,,957.144,12.8372222222222,6.69114285714286,2393.14917127072,2402.8453038674,11.2393925619835,0.046020661157025,574.238095238095,94.4105576289026,13.654954808304,0.334710743801653
24-AUG-21,1801.47520661157,237.03,94.3760743801653,99.7861294117647,0.177376470588235,1762,45,28.4293388429752,37.1446280991735,12.900826446281,0.031717647058823,10.9195991735537,0,4.30664462809917,1,76,19.7099173553719,958.310606060606,9.19428571428571,22.4301675977654,16.7486033519553,0.066115702479339,64.2,0.015818181818182,0.512396694214876,2987.55785123967,,958.310606060606,12.7218,6.64057142857143,2371.55555555555,2380.61797752809,11.2012933884298,0.048301652892562,623.347826086957,93.6984808916604,14.1264333622645,0.380165289256198
25-AUG-21,1801.02066115702,237.03,94.3516115702479,99.7390285714286,0.223271428571429,1763,46,28.5351239669421,37.3677685950413,12.9049586776859,0.033571428571429,10.9198636363636,0,4.30190082644628,7,76,20.104958677686,958.784615384615,9.36046511627907,22.5901639344262,16.672131147541,0.037190082644628,50.625,0.015545454545455,0.590909090909091,2967.01239669421,154.5,958.784615384615,12.120875,6.6453488372093,2397.81420765027,2384.72527472527,11.1832396694215,0.041095041322314,541.4,94.3690607078595,13.619542033115,0.231404958677686
26-AUG-21,1805.98760330579,237,94.6109090909091,99.7447042253521,0.216225352112676,1764,47,28.451652892562,37.0580912863071,13.0165289256198,0.034704225352113,10.9198347107438,0,4.2865826446281,4,76,20.751652892562,959.338235294118,9.45111111111111,22.4510869565217,16.7010869565217,0.132231404958678,51.6666666666667,0.015721991701245,0.830578512396694,2984.98347107438,,959.338235294118,12.8259523809524,6.67666666666667,2434.51086956522,2442.20108695652,11.1878423236515,0.031409090909091,634.486486486486,95.9686330068217,13.6312089749746,0.384297520661157
