Repository: mohamed1249/Upwork-Projects

File: Dubai 1/L3 Cell Analysis Detail.csv (part 19 of 20)
Date,Metal Tapped 7 Dy Run (kg/pd),Amperage (kA),Curr Eff 7 Dy Running (%),Aluminium (%),Iron (%),Cell Age (days),Cell Restart Age (days),BFT (sec),UF (min),UF_NO (no),Silicon (%),Base RSP (µΩ),Nett Sp Engy 7 Dy Run (kWh/kg Al),Nett Volts Per Pot (V),Anode Problems (No),Anode Shift Life (shifts),AlF3 Cons (kg AlF3/pd),Bath Temp (°C),Excess AlF3 (%),Metal Ht Bef Tap (cm),Bath Ht Bef Tap (cm),AE Freq (AE/pd),AE Duration (secs),Noise Volts (V),Noise Act (No/pd),Alumina Dumps (No/pd),Lining Drop (mV),Bath Temp (°C),AEV (V),SPAR,Call Wt (kg),Cruce Wt (kg),Sm RES (µΩ),TRSP (µΩ),TRSP TIME (min),Current Effeciency (%),Net Specific Energy (kWh/kg Al),NAE Freq (AE/pd)
27-AUG-21,1802.53909465021,237.01,94.4297942386831,99.7613414634146,0.2025,1765,48,28.2567901234568,36.2355371900826,13,0.03190243902439,10.9179012345679,0,4.28795061728395,9,76,20.7897119341564,955.784172661871,10.36,22.543956043956,17.0594594594595,0.090534979423868,69.2142857142857,0.016185950413223,0.707818930041152,3012.49794238683,,955.784172661871,13.9090714285714,6.6055,2391.16022099448,2397.09944751381,11.1932024793388,0.023012345679012,568.862068965517,94.1931413851195,13.6999187577813,0.382716049382716
28-AUG-21,1805.03719008264,237.01,94.5609504132231,99.7622784810126,0.20079746835443,1766,49,28.1252066115702,35.8091286307054,13.1611570247934,0.030759493670886,10.9154958677686,0,4.28530578512397,8,76,20.1305785123967,956.340909090909,9.73333333333333,22.4887640449438,16.5865921787709,0.148760330578512,52,0.016356846473029,0.838842975206611,3031.67355371901,,956.340909090909,12.938,6.53769230769231,2367,2364.63068181818,11.1822697095436,0.02902479338843,556.292682926829,93.3149280628765,14.0516360736177,0.326446280991736
29-AUG-21,1767.25514403292,237.02,93.1262962962963,99.7355696202532,0.225632911392405,1767,50,28.0736625514403,35.8636363636364,13.0781893004115,0.034215189873418,10.9139917695473,0,4.29418106995885,4,76,19.4518518518519,954.448529411765,10.7052631578947,22.5935828877005,16.8449197860963,0.082304526748971,21.5,0.016,0.839506172839506,3035.12757201646,,954.448529411765,12.22125,6.48447368421053,2390.21857923497,2402.75956284153,11.2190702479339,0.040345679012346,521.936170212766,94.4119684526163,13.6535738455991,0.353909465020576
30-AUG-21,1764.15289256198,237.53,92.9819008264463,99.7427848101266,0.21946835443038,1768,51,27.9962809917355,36.6390041493776,12.9256198347107,0.033481012658228,10.8979545454545,0,4.30077685950413,10,76,18.9793388429752,956.030769230769,10.1282051282051,22.5911602209945,17.0331491712707,0.049586776859504,55.5555555555556,0.015622406639004,0.917355371900826,3027.93388429752,,956.030769230769,13.8381111111111,6.58230769230769,2393.03867403315,2387.94444444444,11.2306099585062,0.038636363636364,620.953488372093,94.0687750292867,13.7003703952279,0.227272727272727
31-AUG-21,1780.5020746888,238.06,93.1928630705394,99.762975,0.2008,1769,52,28.0248962655602,36.954356846473,12.9585062240664,0.0318,10.8641784232365,0,4.3169377593361,6,76,19.143153526971,958.664179104478,10.1365853658537,22.5193370165746,17.0828729281768,0.037344398340249,33.75,0.015497925311203,0.863070539419087,3029.58506224066,,958.664179104478,14.014375,6.68048780487805,2386.03351955307,2392.34636871508,11.1964854771784,0.082759336099585,683.292307692308,93.5933175112193,13.8065123124826,0.224066390041494
01-SEP-21,1785.73966942149,238.04,93.4105785123967,99.7738131868132,0.189747252747253,1770,53,28.0586776859504,36.0867768595041,13.1776859504132,0.032802197802198,10.8622727272727,0,4.308,8,76,19.000826446281,956.656,10.919512195122,22.5635359116022,17.1933701657458,0.090909090909091,41.2941176470588,0.016057851239669,1.09090909090909,3040.15289256198,236.192307692308,956.656,13.1312352941176,6.47487804878049,2372.1546961326,2381.13259668508,11.160173553719,0.046334710743802,608.934426229508,93.1628308366433,14.0474763796824,0.276859504132231
02-SEP-21,1789.39834024896,238.04,93.5444398340249,99.7439014084507,0.217281690140845,1771,54,27.9730290456432,35.9834024896266,13.0829875518672,0.034676056338028,10.8616307053942,13.5090041493776,4.31906639004149,9,76,19.1867219917012,957.338345864662,9.58461538461538,22.7083333333333,17.234375,0.103734439834025,51.7368421052631,0.016713692946058,1.0954356846473,3055.05809128631,244.553571428571,957.338345864662,13.7139473684211,6.71589743589744,2406.31868131868,2411.7032967033,11.2059336099585,0.038311203319502,757.46875,94.358922544564,13.7150026979834,0.365145228215768
03-SEP-21,1790.85477178423,238.04,93.5609543568465,99.7584719101124,0.202483146067416,1772,55,27.9626556016597,36.2365145228216,13.0912863070539,0.034662921348315,10.8620746887967,0.146804979253112,4.31283402489627,5,76,19.7896265560166,955.785714285714,10.0487804878049,22.5604395604396,16.7142857142857,0.12448132780083,68.4117647058824,0.017435684647303,1.28630705394191,3051.28215767635,,955.785714285714,13.6302352941176,6.70609756097561,2406.24309392265,2411.17318435754,11.1812199170124,0.036107883817427,500.127272727273,94.4846650317222,13.6784584033334,0.369294605809129
04-SEP-21,1797.29045643154,238.01,93.8412863070539,99.7596153846154,0.201252747252747,1773,56,28.155601659751,37.2904564315353,13.0331950207469,0.034373626373626,10.8620746887967,0,4.31413278008299,5,76,19.4684647302905,955.776923076923,10.1756097560976,22.5524861878453,17.2099447513812,0.078838174273859,36.0909090909091,0.017643153526971,1.08713692946058,3015.85892116183,278.885714285714,955.776923076923,12.7524545454545,6.65682926829268,2403,2408.17415730337,11.1856348547718,0.034622406639004,598.243902439024,94.3789600971886,13.7011327209381,0.282157676348548
05-SEP-21,1800.86666666667,238.03,93.970375,99.7406944444444,0.220236111111111,1774,57,28.1079166666667,36.9458333333333,13.0125,0.034847222222222,10.8612916666667,0,4.308625,6,76,19.2104166666667,955.336,10.6690476190476,22.536312849162,17.4364640883978,0.091666666666667,39.125,0.016479166666667,1.05,3025.03333333333,241.153846153846,955.336,13.788875,6.61619047619048,2378.61878453039,2362.05555555555,11.1635458333333,0.029070833333333,465.416666666667,93.0994329824146,14.0531379392755,0.3625
06-SEP-21,1802.02904564315,238.08,93.9994605809129,99.7387051282051,0.220923076923077,1775,58,28.1626556016597,37.3775933609958,12.9502074688797,0.035730769230769,10.8597925311203,0,4.31240248962656,6,76,18.6348547717842,956.616541353383,10.3594594594595,22.8571428571429,16.7912087912088,0.091286307053942,55.6875,0.015979253112033,0.995850622406639,3017.82157676349,266.606060606061,956.616541353383,13.444375,6.50189189189189,2405.82417582418,2402.58333333333,11.1769709543568,0.032414937759336,488.851063829787,94.1428921533792,13.7036006334725,0.302904564315353
07-SEP-21,1813.01652892562,238.03,94.5750826446281,99.7438941176471,0.214717647058824,1776,59,28.1506172839506,36.1893004115226,12.9218106995885,0.035470588235294,10.8572427983539,0,4.30515226337449,0,76,18.7794238683127,957.488721804511,10.5117647058824,22.6703296703297,16.7527472527473,0.106995884773663,50.2380952380952,0.017045267489712,1.04115226337449,3026.09465020576,,957.488721804511,12.4011904761905,6.805,2475.91160220994,2476.3687150838,11.2108971193416,0.029407407407407,505.473684210526,95.2951162078827,13.5031670082172,0.407407407407407
08-SEP-21,1778.54545454545,238.01,92.7778512396694,99.7056290322581,0.256516129032258,1777,60,28.0128099173554,35.9752066115702,13.0867768595041,0.033822580645161,10.8552066115702,0,4.3195867768595,2,76,20.0107438016529,957.153284671533,10.4395348837209,22.5659340659341,16.8108108108108,0.177685950413223,49.5416666666667,0.017863636363636,1.17355371900826,3056.51239669421,,957.153284671533,12.5675,6.74023255813953,2403.09392265193,2404.60893854749,11.2096487603306,0.021442148760331,509.035714285714,94.2405716776896,13.6914012420016,0.619834710743802
09-SEP-21,1782.44628099174,238.02,92.984132231405,99.7593673469388,0.20165306122449,1778,61,27.9599173553719,37.1900826446281,13.0165289256198,0.032204081632653,10.8552066115702,13.5966115702479,4.32009504132231,2,76,21.4107438016529,955.6484375,9.45333333333333,22.6519337016574,16.9180327868852,0.181818181818182,62.3793103448276,0.01901652892562,1.17768595041322,3052.33884297521,,955.6484375,12.9141379310345,6.481,2394.47513812155,2380.38888888889,11.2119256198347,0.031185950413223,563.948717948718,93.8163527736924,13.9812617640978,0.524793388429752
10-SEP-21,1791.69135802469,238.04,93.4655967078189,99.7270744680851,0.234372340425532,1779,62,27.8777777777778,36.9588477366255,12.9835390946502,0.03313829787234,10.8533333333333,13.5701646090535,4.32408230452675,0,76,21.716049382716,954.598540145985,10.1071428571428,22.8162162162162,16.8054054054054,0.119341563786008,86.2105263157895,0.018028806584362,1.11111111111111,3042.62139917695,,954.598540145985,13.9357368421053,6.46547619047619,2403.98907103825,2408.27868852459,11.2282962962963,0.031024691358025,594.119047619048,94.2233499459059,13.7615735323984,0.45679012345679
11-SEP-21,1803.66255144033,238.01,94.0880658436214,99.717243902439,0.244756097560976,1780,63,27.8934156378601,37.59670781893,12.8559670781893,0.033768292682927,10.8533333333333,0,4.3070329218107,2,76,21.3979423868313,953.671875,9.87380952380952,22.6263736263736,17.1147540983607,0.185185185185185,49.8620689655172,0.019045267489712,1.24279835390947,3030.39094650206,,953.671875,14.1562068965517,6.55404761904762,2483.86740331492,2489.94413407821,11.1903004115226,0.014860082304527,324.827586206897,97.54280195211,13.5277000267741,0.452674897119342
12-SEP-21,1795.68595041322,238.03,93.6731818181818,99.7037228915663,0.255168674698795,1781,64,28.0666666666667,37.5802469135802,12.9465020576132,0.033602409638554,10.8494238683128,0,4.32118518518519,7,76,20.8530864197531,952.811594202899,11.1146341463415,22.5824175824176,17.0109289617486,0.168724279835391,35.4736842105263,0.018646090534979,1.15637860082305,3019.0987654321,,952.811594202899,12.3775263157895,6.53219512195122,2408.72222222222,2404.15730337079,11.2228518518519,0.022358024691358,454.078947368421,92.5061702552785,13.5794764963872,0.358024691358025
13-SEP-21,1771.53305785124,238.03,92.4152066115702,99.6949764705882,0.2634,1782,65,28.0570247933884,37.6735537190083,12.9173553719008,0.035411764705882,10.8490082644628,0,4.31838016528926,1,76,19.8921487603306,953.65671641791,10.1394736842105,22.6304347826087,16.9728260869565,0.194214876033058,72.05,0.017582644628099,1.16942148760331,3028.27685950413,,953.65671641791,13.3938,6.49,2403.64640883978,2407.17514124294,11.2044421487603,0.033355371900826,544.071428571429,94.4159294805754,13.633466566192,0.533057851239669
14-SEP-21,1785.0658436214,238.03,93.1221810699588,99.7012340425532,0.257808510638298,1783,66,28.1843621399177,37.8106995884774,12.9382716049383,0.035425531914894,10.8479835390946,0,4.32281893004115,4,76,20.0584362139918,955.045112781955,9.94,22.8360655737705,16.7049180327869,0.139917695473251,60.8846153846154,0.016876543209877,1.15637860082305,3004.89300411523,,955.045112781955,13.8404615384615,6.32342857142857,2404.01098901099,2396.97222222222,11.2229958847737,0.032465020576132,609.485714285714,93.9390828515906,13.7907742444156,0.390946502057613
15-SEP-21,1791.99588477366,238.04,93.4840329218107,99.6981318681319,0.262824175824176,1784,67,28.0590163934426,37.6024590163934,12.9754098360656,0.033604395604396,10.846762295082,0,4.31529508196721,3,76,20.0135245901639,956.6953125,10,22.7127071823204,17.0276243093923,0.204918032786885,80.8846153846154,0.017627049180328,1.24180327868852,3019.10245901639,,956.6953125,14.6041153846154,6.67722222222222,2450.7182320442,2452.13483146067,11.2154385245902,0.030254098360656,468.377777777778,94.4621104852866,13.4178372530334,0.475409836065574
16-SEP-21,1764.79423868313,238.06,92.0583127572016,99.6929462365591,0.268849462365591,1785,68,28.1114754098361,38.6680327868852,12.8196721311475,0.033172043010753,10.8449180327869,13.6062551440329,4.32983196721311,3,76,20.197131147541,956.814285714286,9.60294117647059,22.5355191256831,16.5464480874317,0.188524590163934,90.6923076923077,0.016659836065574,1.16803278688525,3011.09426229508,,956.814285714286,14.8524230769231,6.63852941176471,2402.5,2402.51396648045,11.2524098360656,0.02975,523.615384615385,92.4337739688275,13.5891650812662,0.450819672131148
17-SEP-21,1786.25102880658,238.05,93.1782716049383,99.6862553191489,0.274127659574468,1786,69,28.1266393442623,37.6885245901639,13.0163934426229,0.033244680851064,10.8449180327869,13.452304526749,4.3136762295082,3,76,20.2840163934426,955.6,9.41521739130435,22.6358695652174,17.0378378378378,0.131147540983607,99.3,0.016450819672131,1.11065573770492,3010.35245901639,,955.6,13.7664,6.51130434782609,2479.67032967033,2489.50549450549,11.2139016393443,0.016266393442623,319.428571428571,97.3960110193123,13.5817226663598,0.389344262295082
18-SEP-21,1755.41563786008,238.05,91.5684773662551,99.7021862745098,0.257029411764706,1787,70,28.0106995884774,37.8065843621399,12.880658436214,0.034186274509804,10.8407818930041,0,4.32246090534979,3,76,20.6604938271605,956.801470588235,9.43684210526316,22.6283185840708,16.8097345132743,0.111111111111111,57.9444444444444,0.015975308641975,1.09876543209877,3020.19341563786,,956.801470588235,13.052,6.58710526315789,2402.76243093923,2411.44444444444,11.220024691358,0.017995884773663,453.9,94.4557286030299,13.6771351178488,0.312757201646091
19-SEP-21,1773.20247933884,238.05,108.313388429752,99.7032150537634,0.257483870967742,1788,71,28.0140495867769,38.1404958677686,12.9752066115702,0.034397849462366,10.8403429752066,0,4.31454545454545,7,76,21.4293388429752,957.842105263158,9.4734693877551,22.5966850828729,17.182320441989,0.115702479338843,96.8421052631579,0.015194214876033,1.05785123966942,3024.35950413223,,957.842105263158,14.7898421052632,6.49061224489796,2408.71508379888,2410.56497175141,11.1865330578512,0.036169421487603,621.484848484848,94.4270131532666,13.606315040264,0.351239669421488
20-SEP-21,1781.40329218107,238.03,92.9231687242798,99.701847826087,0.255771739130435,1789,72,27.8901234567901,37.641975308642,12.8765432098765,0.03654347826087,10.8392304526749,0,4.31472839506173,8,76,22.9604938271605,957.700787401575,9.10454545454545,22.6868131868132,17.1208791208791,0.139917695473251,93.72,0.01622633744856,1.22222222222222,3042.97530864198,,957.700787401575,14.19644,6.47590909090909,2403.59116022099,2409.58100558659,11.1882880658436,0.023572016460905,591,94.4246454177209,13.6970332183436,0.382716049382716
21-SEP-21,1782.1393442623,238.04,92.9610245901639,99.6922386363636,0.265727272727273,1790,73,27.8827868852459,37.8770491803279,13.1885245901639,0.035,10.8380327868852,0,4.31354098360656,14,76,22.980737704918,953.480620155039,10.0888888888889,22.8069306930693,17.3168316831683,0.114754098360656,85.5263157894737,0.016881147540984,1.09426229508197,3042.25,344,953.480620155039,13.5528421052632,6.51244444444444,2403.45945945946,2400.62841530055,11.1832008196721,0.048331967213115,656.5,92.908249491073,13.6015904192791,0.364754098360656
22-SEP-21,1788.13636363636,238.04,93.2728925619835,99.709275862069,0.249827586206897,1791,74,27.8855371900826,36.5495867768595,13.1611570247934,0.035287356321839,10.8320785123967,0,4.31536776859504,2,76,21.6396694214876,954.15037593985,10.2405405405405,22.8882681564246,17.5530726256983,0.202479338842975,90.2692307692308,0.016388429752066,1.22727272727273,3063.70247933884,,954.15037593985,13.2734615384615,6.46054054054054,2402.2905027933,2397.70114942529,11.1911363636364,0.060619834710744,721.078431372549,94.2135923221845,13.7896384049247,0.471074380165289
23-SEP-21,1797.18595041322,237.93,93.7519421487603,99.7106853932584,0.248483146067416,1792,75,27.8351239669421,36.4834710743802,13.0371900826446,0.035292134831461,10.8330454545455,1286.67132231405,4.31576033057851,4,76,21.3322314049587,953.489051094891,10.4290322580645,22.7857142857143,17.489010989011,0.111570247933884,79.6111111111111,0.0165,1.10743801652893,3055.8305785124,,953.489051094891,12.4942777777778,6.50387096774194,2407.58241758242,2395.66298342541,11.1977644628099,0.035243801652893,590.325581395349,94.3324199405571,13.7510516469706,0.392561983471074
24-SEP-21,1800.66255144033,238.04,93.9332098765432,99.7363838383838,0.224080808080808,1793,76,27.9045267489712,36.9259259259259,13.0164609053498,0.033121212121212,10.832962962963,13.7915226337448,4.31073251028807,9,76,21.7024691358025,953.198473282443,10.0689655172414,22.75956284153,17.1311475409836,0.08641975308642,73.9333333333333,0.01741975308642,1.18518518518519,3039.48148148148,,953.198473282443,15.0286666666667,6.5448275862069,2406.7032967033,2402.09944751381,11.1695555555555,0.025423868312757,517.717948717949,94.5465116658797,13.6641273096585,0.246913580246913
25-SEP-21,1803.41152263374,238.03,94.0797530864197,99.7254946236559,0.235817204301075,1794,77,28.0423868312757,37.5020576131687,12.8518518518519,0.032247311827957,10.832962962963,0,4.3110987654321,8,76,21.4469135802469,952.958620689655,10.2785714285714,22.8279569892473,16.9567567567568,0.078189300411523,92.1666666666667,0.017518518518519,1.24691358024691,3021.65843621399,,952.958620689655,13.5526666666667,6.52071428571429,2423.08108108108,2421.84782608696,11.1726049382716,0.03024279835391,548.357142857143,94.9642956111876,13.5699426295258,0.337448559670782
26-SEP-21,1774.53909465021,237.94,94.4197942386831,99.7175888888889,0.243377777777778,1795,78,28.0304526748971,36.4074074074074,13.1440329218107,0.033677777777778,10.832962962963,0,4.30786419753086,2,76,21.2699588477366,954.901639344262,10.7764705882353,23.2651933701657,17.0502793296089,0.090534979423868,117.470588235294,0.017716049382716,1.20164609053498,3033.69135802469,,954.901639344262,14.3734117647059,6.55470588235294,2445.38888888889,2436.00558659218,11.1656049382716,0.042901234567901,695.393939393939,95.9053543893011,13.4625929096129,0.345679012345679
27-SEP-21,1803.56557377049,238.05,94.6566803278688,99.7390642201835,0.222100917431193,1796,79,27.8270491803279,36.8852459016393,12.9959016393443,0.033256880733945,10.8315942622951,0,4.31320081967213,13,76,21.777868852459,954.057971014493,10.1264705882353,23.0765027322404,17.2295081967213,0.10655737704918,42.8181818181818,0.016840163934426,1.03688524590164,3049.72950819672,,954.057971014493,13.8669090909091,6.39411764705882,2440.32786885246,2441.41666666667,11.180356557377,0.059905737704918,704.745454545455,95.7414324432684,13.4629847513101,0.385245901639344
28-SEP-21,1807.27868852459,238.05,95.1087704918033,99.7072234042553,0.253297872340426,1797,80,27.8700819672131,37.1926229508197,13.0286885245902,0.033446808510638,10.8338360655738,0,4.30859836065574,4,76,22.2254098360656,955.86231884058,10.2609756097561,23.1684782608696,16.7540983606557,0.065573770491803,62.5,0.015348360655738,0.983606557377049,3045.85655737705,,955.86231884058,12.1005,6.38829268292683,2447.43169398907,2440.83333333333,11.1623237704918,0.052594262295082,727.933333333333,96.0674653455761,13.4486923491553,0.258196721311475
29-SEP-21,1828.67213114754,238.05,95.4011475409836,99.7289444444444,0.231564814814815,1798,81,27.8545081967213,36.75,13.0122950819672,0.033277777777778,10.8354344262295,0,4.30147540983607,12,76,22.0438524590164,954.850746268657,10.1595238095238,23.3475935828877,16.994623655914,0.061475409836066,59.7142857142857,0.016139344262295,1.13114754098361,3043.52459016393,,954.850746268657,14.2105,6.49714285714286,2432.68817204301,2408.91891891892,11.1320942622951,0.028290983606557,651.387096774194,95.3661765989861,13.5605544051714,0.30327868852459
30-SEP-21,1832.62704918033,238.01,95.6031967213115,99.7045185185185,0.254061728395062,1799,82,27.9106557377049,36.6065573770492,13.077868852459,0.034604938271605,10.834262295082,0,4.30439754098361,9,76,21.5844262295082,954.270072992701,9.60277777777778,23.6850828729282,16.9889502762431,0.118852459016393,50.7894736842105,0.016520491803279,0.983606557377049,3049.54918032787,,954.270072992701,12.2412105263158,6.36194444444444,2446.51933701657,2457.5138121547,11.1452950819672,0.028200819672131,526.4375,96.1613779616978,13.5309611182281,0.274590163934426
01-OCT-21,1833.10245901639,235.56,95.768606557377,99.7252268041237,0.234216494845361,1800,83,27.8360655737705,35.2540983606557,13.1106557377049,0.033773195876289,10.8326229508197,0,4.2631393442623,3,76,21.255737704918,951.818181818182,10.0048780487805,23.1968085106383,17.1764705882353,0.118852459016393,86.5454545454545,0.017323770491803,1.17622950819672,3020.58606557377,247.388429752066,951.818181818182,15.2837727272727,6.57731707317073,2422.67759562842,2431.42076502732,11.1535286885246,0.03091393442623,497.690476190476,96.1298916271939,13.4013369137816,0.35655737704918
02-OCT-21,1848.09016393443,238.05,96.5509426229508,99.7262258064516,0.234021505376344,1801,84,27.6963114754098,37.3237704918033,12.9016393442623,0.032494623655914,10.8293442622951,0,4.29990573770492,3,76,21.0422131147541,952.042253521127,10.4871794871795,23.3646408839779,17.7016574585635,0.172131147540984,46.5909090909091,0.017487704918033,1.29918032786885,3063.8606557377,226.690909090909,952.042253521127,12.8324090909091,6.43179487179487,2533.13186813187,2538.68131868132,11.1539549180328,0.023270491803279,736.37037037037,99.3215676562324,13.4516839420247,0.426229508196721
03-OCT-21,1834.56611570248,238.05,95.8407851239669,99.7628504672897,0.199,1802,85,27.9780991735537,38.3512396694215,12.9710743801653,0.031476635514019,10.8244214876033,0,4.3138347107438,7,76,19.6256198347107,950.222222222222,11.0742857142857,23.3423913043478,17.2445652173913,0.090909090909091,74.7333333333333,0.016409090909091,1.06611570247934,3017.69421487603,,950.222222222222,12.7702,6.40971428571429,2420.10928961749,2424.20765027322,11.1828016528926,0.047644628099174,674.468085106383,94.8429810301814,13.6750235823094,0.318181818181818
04-OCT-21,1833.16182572614,238.02,95.7686307053942,99.7515833333333,0.208802083333333,1803,86,28.0705394190871,37.6597510373444,12.9419087136929,0.033291666666667,10.8234854771784,0,4.3202531120332,5,76,19.0804979253112,952.784722222222,10.4739130434783,23.4239130434783,17.1567567567568,0.078838174273859,59.5384615384615,0.015979253112033,1.17842323651452,3016.83402489627,247.261538461538,952.784722222222,12.8086923076923,6.52565217391304,2438.45303867403,2439.66850828729,11.2121576763485,0.059107883817427,675.547169811321,95.7041720720979,13.5025565899393,0.319502074688797
05-OCT-21,1831.0622406639,238.04,95.6605809128631,99.7454842105263,0.215073684210526,1804,87,28.0618257261411,37.1410788381743,12.9792531120332,0.032757894736842,10.824244813278,0,4.31466804979253,3,76,18.9651452282158,950.255474452555,10.528947368421,23.2692307692308,17.4010989010989,0.116182572614108,75.2777777777778,0.016564315352697,1.13692946058091,3024.26556016598,,950.255474452555,13.8827222222222,6.41157894736842,2455.27472527473,2467.11111111111,11.1879834024896,0.025721991701245,447.048780487805,96.5267769714403,13.3711461872598,0.385892116182573
06-OCT-21,1833.60905349794,238.04,95.7921399176955,99.7243214285714,0.236464285714286,1805,88,27.9456790123457,37.3786008230453,12.9711934156379,0.03277380952381,10.8218683127572,0,4.32284362139918,3,76,18.3135802469136,951.881481481481,10.843137254902,23.171270718232,16.7790055248619,0.181069958847737,44.5454545454545,0.016518518518519,1.20987654320988,3038.42386831276,,951.881481481481,12.8263181818182,6.54,2421.71270718232,2427.20994475138,11.2221646090535,0.058901234567901,677.847826086957,94.9967518284297,13.6919065180324,0.403292181069959
07-OCT-21,1835.68312757202,238.03,95.8995473251029,99.7388383838384,0.22240404040404,1806,89,28.0152263374486,37.2716049382716,12.9382716049383,0.033676767676768,10.8222633744856,13.4169547325103,4.31748971193416,5,76,19.0518518518519,953.208633093525,9.89387755102041,23.3005464480874,16.8315217391304,0.135802469135802,92.5,0.017456790123457,1.21810699588477,3029.06172839506,,953.208633093525,13.27055,6.60755102040816,2456.12021857923,2459.69613259669,11.2001481481481,0.054522633744856,700.340425531915,96.2421652301965,13.4322498278311,0.51440329218107
08-OCT-21,1838.40082644628,238.01,95.9013223140496,99.7330860215054,0.226881720430108,1807,90,28.0045454545455,36.9090909090909,13.1528925619835,0.033290322580645,10.8180165289256,13.435826446281,4.30200826446281,1,76,19.5318181818182,953.716216216216,9.5,23.4696132596685,16.8950276243094,0.099173553719008,31.4117647058823,0.017723140495868,1.20247933884298,3027.89256198347,,953.716216216216,12.7671764705882,6.48470588235294,2455.63535911602,2448.91666666667,11.1362933884298,0.01545867768595,465.666666666667,96.37810204164,13.3280142434415,0.413223140495868
09-OCT-21,1841.3305785124,238.03,96.0563223140496,99.7393406593407,0.221703296703297,1808,91,28.0148760330579,36.995867768595,12.9917355371901,0.032318681318681,10.8180165289256,0,4.30468595041322,10,76,19.5847107438016,953.424460431655,10.2052631578947,23.2185792349727,16.8524590163934,0.148760330578512,62.16,0.015933884297521,1.12396694214876,3025.83884297521,,953.424460431655,13.47996,6.57947368421053,2483.33333333333,2490.55248618785,11.1612561983471,0.037995867768595,626.72972972973,97.4999217842204,13.3479885382043,0.5
10-OCT-21,1840.95884773663,238.04,96.0361728395062,99.7633473684211,0.2006,1809,92,28.0152263374486,37.1769547325103,12.9506172839506,0.031473684210526,10.813950617284,0,4.3036378600823,3,76,19.8238683127572,954.699248120301,10.1382352941176,23.121546961326,16.8666666666667,0.185185185185185,74.3913043478261,0.015522633744856,1.04526748971193,3036.03703703704,,954.699248120301,13.3312173913043,6.53147058823529,2425.19337016575,2403.01675977654,11.1414032921811,0.056522633744856,739.586956521739,95.1402005376366,13.5789869214602,0.477366255144033
11-OCT-21,1842.99590163934,238.07,96.1415163934426,99.7766509433962,0.187066037735849,1810,93,27.9848360655738,37.3852459016393,12.9139344262295,0.030150943396226,10.8131024590164,0,4.29606557377049,7,76,20.7418032786885,954.131386861314,9.81944444444444,23.4,16.8432432432432,0.176229508196721,48.4166666666667,0.016741803278689,1.05327868852459,3032.57786885246,,954.131386861314,13.702,6.70666666666667,2454.21621621622,2461.18918918919,11.1085696721311,0.031733606557377,527.0625,96.2813269071773,13.377397498433,0.426229508196721
12-OCT-21,1843.93469387755,238.04,96.1887346938776,99.7706489361702,0.193531914893617,1811,94,28.0563265306122,38.4,12.869387755102,0.030255319148936,10.8133959183673,0,4.30759591836735,14,76,21.5367346938776,956.52380952381,9.40227272727273,23.6648936170213,16.5820105820106,0.061224489795918,41.4545454545454,0.015555102040816,1.06938775510204,3015.75102040816,,956.52380952381,12.412,6.52590909090909,2454.14364640884,2461.13888888889,11.1574081632653,0.06225306122449,686.63829787234,96.3015115418838,13.3794333875808,0.326530612244898
13-OCT-21,1848.0693877551,238.03,96.4043265306122,99.7599347826087,0.202228260869565,1812,95,28.1861224489796,37.7061224489796,12.9265306122449,0.032282608695652,10.8186530612245,0,4.2975306122449,11,76,21.8751020408163,959.695035460993,9.87826086956522,23.3266331658291,16.9597989949749,0.077551020408163,26.6428571428571,0.015020408163265,1.00408163265306,2996.18367346939,340.666666666667,959.695035460993,12.5853571428571,6.62173913043478,2501.06951871658,2505.2972972973,11.1464326530612,0.064318367346939,731.897959183673,98.0235527532326,13.3562646344526,0.326530612244898
14-OCT-21,1851.65432098765,238.01,96.5926748971193,99.7862680412371,0.176938144329897,1813,96,28.0703703703704,37.559670781893,12.917695473251,0.031474226804124,10.8189012345679,0,4.28575308641975,17,76,22.358024691358,958.629921259843,9.26216216216216,23.3,17.8791208791209,0.111111111111111,42.1111111111111,0.015164609053498,0.967078189300412,3002.17283950617,,958.629921259843,13.4762777777778,6.56324324324324,2539.16666666667,2543.33333333333,11.1353127572016,0.043407407407407,720.972222222222,99.5190379760522,13.5148101774236,0.325102880658436
15-OCT-21,1835.40082644628,238.03,95.7432644628099,99.7551052631579,0.204568421052632,1814,97,27.9888429752066,37.1446280991735,13.0123966942149,0.032452631578947,10.8130578512397,0,4.29731818181818,10,76,22.895041322314,958.174242424242,9.44878048780488,23.2880434782609,17.3422459893048,0.181818181818182,68.15,0.015487603305785,1.08677685950413,3039.26033057851,,958.174242424242,12.33795,6.58390243902439,2431.53005464481,2422.69230769231,11.1153388429752,0.046012396694215,721.916666666667,95.3431053819443,13.5265550241431,0.570247933884298
16-OCT-21,1831.85596707819,238.03,95.5611522633745,99.7430430107527,0.216430107526882,1815,98,28.0065843621399,36.0493827160494,13.1028806584362,0.032505376344086,10.8117695473251,0,4.29530452674897,5,76,22.7934156378601,955.692307692308,9.38214285714286,23.2872928176795,17.3038674033149,0.156378600823045,64.5416666666667,0.015757201646091,0.975308641975309,3046.79835390947,,955.692307692308,12.5733333333333,6.41357142857143,2412.43093922652,2416.68508287293,11.1077283950617,0.040119341563786,640.024390243902,94.558603977913,13.6207683220331,0.465020576131687
17-OCT-21,1831.52049180328,238.03,95.5429918032787,99.7704432989691,0.189432989690722,1816,99,28.0340163934426,37.6475409836066,12.983606557377,0.030587628865979,10.8113114754098,0,4.29685245901639,12,76,22.2495901639344,956.335664335664,9.95806451612903,23.2216216216216,16.9567567567568,0.065573770491803,51.1818181818182,0.015745901639344,1.09016393442623,3021.15163934426,,956.335664335664,13.1601818181818,6.69064516129032,2433.75,2447.17391304348,11.1128401639344,0.038627049180328,642.153846153846,95.7499435586362,13.4584552874197,0.34016393442623
18-OCT-21,1828.93495934959,238.04,95.4085365853659,99.7620947368421,0.199768421052632,1817,100,28.0048780487805,37.3983739837398,12.9390243902439,0.029347368421053,10.8079674796748,0,4.29768292682927,7,76,22.2215447154472,954.147286821705,9.22325581395349,23.0380434782609,16.9567567567568,0.182926829268293,46.5769230769231,0.015105691056911,1.09756097560976,3029.86178861789,,954.147286821705,14.2751153846154,6.54790697674419,2445.84699453552,2429.2032967033,11.1313333333333,0.055617886178862,643.647058823529,94.5521994351089,13.4554555034708,0.516260162601626
19-OCT-21,1821.79591836735,238.06,95.0346530612245,99.7882476190476,0.175171428571429,1818,101,28.1918367346939,38.4448979591837,12.8,0.029847619047619,10.8035102040816,0,4.29420816326531,7,76,22.3685714285714,956.871428571429,8.74736842105263,23.010752688172,16.6935483870968,0.106122448979592,57.3529411764706,0.015897959183674,1.10204081632653,2995.49387755102,,956.871428571429,12.7579411764706,6.66105263157895,2420.48387096774,2406.03825136612,11.1012897959184,0.050951020408163,628.823529411765,94.7125024379981,13.613701122082,0.342857142857143
20-OCT-21,1820.94285714286,238.07,94.9869387755102,99.7557692307692,0.207175824175824,1819,102,28.1355102040816,38.2367346938776,13.0326530612245,0.029934065934066,10.8018775510204,0,4.2966612244898,6,76,23.6257142857143,955.913385826772,9.76829268292683,23.125,17.1990049751244,0.069387755102041,33.4545454545454,0.016248979591837,1.09795918367347,3003.62040816327,,955.913385826772,12.4485454545455,6.57634146341463,2439.1847826087,2427.48633879781,11.1169183673469,0.033824489795918,612.275,95.5098133324841,13.5343451494103,0.310204081632653
21-OCT-21,1822.52459016393,238.03,95.0695081967213,99.76746875,0.19478125,1820,103,28.1049180327869,38.077868852459,12.9508196721311,0.02971875,10.7951229508197,0,4.30252459016393,8,76,24.0487704918033,954.669064748201,10.209375,23.0824175824176,17.0109289617486,0.131147540983607,53.1052631578947,0.016725409836066,1.25,3013.60245901639,,954.669064748201,12.4543157894737,6.5790625,2420.92391304348,2427.03804347826,11.1381229508197,0.051040983606557,672.964285714286,94.9636884089862,13.5555867467658,0.413934426229508
22-OCT-21,2130.24897959184,238.03,95.0017959183673,99.77446875,0.18753125,1821,104,28.1865306122449,37.8408163265306,13.0244897959184,0.030427083333333,10.7935102040816,0,4.30556734693878,8,76,24.2097959183673,955.910447761194,9.90425531914894,23.1005586592179,17.3072625698324,0.06530612244898,91,0.016187755102041,1.16734693877551,2997.0693877551,,955.910447761194,12.9211428571428,6.57553191489362,2411.44444444444,2415.13888888889,11.1499428571428,0.050469387755102,683.320754716981,94.4981054273795,13.7148862773044,0.277551020408163
23-OCT-21,1824.40890688259,238.06,95.1668825910931,99.7698526315789,0.1928,1822,105,28.2145748987854,37.5627530364372,13.0202429149798,0.030336842105263,10.7911336032389,0,4.30355870445344,8,76,24.4854251012146,956.050955414013,9.50625,23.1058201058201,17.1111111111111,0.064777327935223,67.2307692307692,0.017080971659919,1.22267206477733,2994.01214574899,,956.050955414013,13.8,6.58270833333333,2424.40860215054,2413.64864864865,11.1403846153846,0.029279352226721,456.72,94.9707003669812,13.5951127718889,0.287449392712551
24-OCT-21,1827.14516129032,238,95.3113709677419,99.7565287356322,0.205597701149425,1823,106,28.1870967741935,37.7459677419355,13.0282258064516,0.030045977011494,10.7899596774194,0,4.298125,5,76,23.9322580645161,955.386861313869,9.87674418604651,23.1851851851852,17.1164021164021,0.040322580645161,46.125,0.016600806451613,1.15725806451613,2995.00403225806,,955.386861313869,14.938,6.62604651162791,2468.73015873016,2449.3085106383,11.1482822580645,0.060677419354839,690,96.3923330468044,13.5405372980693,0.201612903225806
25-OCT-21,2159.64257028112,238,95.2071887550201,99.7413,0.2195,1824,107,28.1538152610442,37.0923694779116,13.1044176706827,0.031044444444444,10.7839076305221,0,4.30090361445783,7,76,23.4345381526104,954.794520547945,10.1725,22.9840425531915,17.5238095238095,0.048192771084337,23.8181818181818,0.016903614457831,1.1566265060241,3012.30120481928,,954.794520547945,12.1219090909091,6.762,2427.02127659574,2423.62162162162,11.13159437751,0.058437751004016,649.533333333333,95.4538254953122,13.4824739091051,0.261044176706827
26-OCT-21,1822.93625498008,238,95.0969721115538,99.7744952380952,0.188295238095238,1825,108,28.1597609561753,38.0637450199203,12.8127490039841,0.029704761904762,10.7814741035857,0,4.31709561752988,6,76,22.8621513944223,954.635220125786,10.8333333333333,22.9675675675676,17.1351351351351,0.055776892430279,66.75,0.016342629482072,1.0796812749004,2996.42629482072,,954.635220125786,14.5376666666667,6.68333333333333,2413.87096774193,2415.27173913043,11.2013147410359,0.114741035856574,780.345238095238,94.5508677115516,13.7230339810927,0.294820717131474
27-OCT-21,1819.972,238.05,94.94292,99.7674239130435,0.196934782608696,1826,109,28.2496,38.36,12.872,0.030086956521739,10.78216,0,4.311548,11,76,22.1164,954.885135135135,11.1969696969697,23.0160427807487,17.0588235294118,0.052,37.4545454545454,0.01556,0.98,2978.644,,954.885135135135,13.5762727272727,6.57060606060606,2423.11827956989,2425.34946236559,11.173292,0.067428,756.860759493671,94.8876524767896,13.6256042856551,0.256
28-OCT-21,1825.01606425703,238.02,95.2060642570281,99.7638910891089,0.19839603960396,1827,110,28.0871485943775,36.5502008032128,12.9076305220883,0.030069306930693,10.7785542168675,0,4.30336144578313,6,76,21.8144578313253,953.376623376623,10.5716666666667,23.1295336787565,17.3367875647668,0.06425702811245,29.6666666666667,0.016204819277108,1.16064257028112,3014.59437751004,,953.376623376623,13.3859166666667,6.62416666666667,2441.04166666667,2434.47643979058,11.1531847389558,0.062397590361446,721.581818181818,95.7811794193271,13.4628373109519,0.313253012048193
29-OCT-21,1828.55060728745,238.01,95.3911336032389,99.7497252747253,0.209043956043956,1828,111,28.0429149797571,37.2550607287449,12.8502024291498,0.03256043956044,10.775951417004,0,4.29080566801619,9,76,21.5704453441296,950.826086956522,10.3657894736842,22.8763440860215,16.8181818181818,0.048582995951417,34.4,0.016773279352227,1.05263157894737,3016.04048582996,,950.826086956522,12.9674,6.53710526315789,2461.56756756757,2451.49456521739,11.1177246963563,0.034805668016194,547.26,96.4648845775332,13.3730826939531,0.291497975708502
30-OCT-21,1836.72764227642,238.02,95.8191463414634,99.7809789473684,0.182536842105263,1829,112,28.0987804878049,37.150406504065,12.8211382113821,0.029652631578947,10.7750406504065,0,4.30279268292683,5,76,21.0857723577236,949.707142857143,11.382,23.0497237569061,17.1160220994475,0.085365853658537,31,0.016963414634146,1.09349593495935,3010.93495934959,,949.707142857143,13.9462142857143,6.603,2510.10989010989,2518.5989010989,11.1640650406504,0.046747967479675,585.037735849057,98.5478828049429,13.5056336777102,0.459349593495935
31-OCT-21,1830.11382113821,238.03,95.475325203252,99.7636626506024,0.20010843373494,1830,113,28.150406504065,38.3048780487805,12.9674796747967,0.028939759036145,10.7723983739837,0,4.31902845528455,3,76,19.1963414634146,949.796052631579,11.5347826086957,23.0978260869565,16.9243243243243,0.085365853658537,19.4705882352941,0.016865853658537,1.17479674796748,2994.84959349593,,949.796052631579,12.3878235294118,6.51695652173913,2443.80434782609,2445.54945054945,11.206487804878,0.09879674796748,745.425,95.8142534865462,13.5076001568222,0.276422764227642
01-NOV-21,1829.87398373984,238.03,95.4600406504065,99.7327571428571,0.228985714285714,1831,114,28.2032520325203,36.7032520325203,13.0447154471545,0.030342857142857,10.7723983739837,0,4.31806097560976,8,76,19.3394308943089,952,11.54,22.9907407407407,16.6926605504587,0.134146341463415,71.4444444444444,0.017154471544715,1.13414634146341,3011.53658536585,218.672727272727,952,14.1896666666667,6.61466666666667,2437.30158730159,2429.17553191489,11.2021829268293,0.076369918699187,739.097222222222,95.5779371060815,13.5354210191299,0.394308943089431
02-NOV-21,1830.62040816327,238,95.4984081632653,99.7905588235294,0.172107843137255,1832,115,28.0444897959184,38.4163265306122,12.8122448979592,0.029735294117647,10.767387755102,0,4.32258775510204,10,76,20.4081632653061,951.170886075949,10.7744186046512,22.8594594594594,17.0054054054054,0.142857142857143,41.4545454545454,0.017236734693878,1.2,3010.0693877551,208.805084745763,951.170886075949,13.0934545454545,6.66767441860465,2440.97297297297,2453.82513661202,11.2230775510204,0.122951020408163,879.357142857143,96.0398028451191,13.4666129478714,0.542857142857143
03-NOV-21,1833.61382113821,238.04,95.6559349593496,99.7719891304348,0.191326086956522,1833,116,28.3634146341463,37.8211382113821,12.8130081300813,0.028989130434783,10.7667073170732,0,4.31172764227642,7,76,20.4,952.208955223881,10.4477272727273,22.8111111111111,16.7888888888889,0.069105691056911,30.9090909090909,0.016955284552846,1.2479674796748,2978.39837398374,241.123287671233,952.208955223881,12.4681818181818,6.75795454545455,2426.88888888889,2434.33333333333,11.174987804878,0.093532520325203,810.238095238095,95.2427319332267,13.553081229664,0.313008130081301
04-NOV-21,1832.04048582996,238,95.5736437246963,99.7601590909091,0.203,1834,117,28.1910931174089,36.4291497975708,13.1417004048583,0.029386363636364,10.7652226720648,13.4813360323887,4.30342105263158,5,76,21.0582995951417,950.222222222222,10.8877551020408,23.0213903743316,17.379679144385,0.153846153846154,39.9166666666667,0.017295546558705,1.25101214574899,3009.90688259109,,950.222222222222,13.5864166666667,6.70510204081633,2432.74193548387,2422.56756756757,11.1427570850202,0.069174089068826,656.797297297297,95.3393765081094,13.5095827869264,0.425101214574899
05-NOV-21,1834.23076923077,238.01,95.6886639676113,99.7720206185567,0.19119587628866,1835,118,28.0514170040486,36.7085020242915,13.0566801619433,0.028443298969072,10.764008097166,13.4695141700405,4.30887854251012,9,76,21.8882591093117,951.835616438356,10.8957446808511,23.0899470899471,17.0529100529101,0.145748987854251,48.55,0.017562753036437,1.10121457489879,3020.08906882591,,951.835616438356,13.5912,6.71446808510638,2450.79365079365,2435.82446808511,11.163991902834,0.071821862348178,662.738461538462,95.8928424027086,13.4765008341401,0.388663967611336
06-NOV-21,1831.48192771084,238.04,95.5442168674699,99.7702268041237,0.191742268041237,1836,119,27.9502008032128,36.9759036144578,12.9799196787148,0.029556701030928,10.7614859437751,0,4.30241365461847,11,76,21.7646586345382,951.437037037037,11.0744186046512,22.9479166666667,17.125,0.104417670682731,38.0625,0.017493975903615,1.19678714859438,3030.86345381526,,951.437037037037,13.4444375,6.66395348837209,2438.45744680851,2440.58510638298,11.1363413654618,0.062489959839357,599.34328358209,95.4869299798207,13.4591208061693,0.441767068273092
