Repository: mohamed1249/Upwork-Projects

File: Dubai 1/L3 Cell Analysis Detail.csv (part 20 of 20)
Date,Metal Tapped 7 Dy Run (kg/pd),Amperage (kA),Curr Eff 7 Dy Running (%),Aluminium (%),Iron (%),Cell Age (days),Cell Restart Age (days),BFT (sec),UF (min),UF_NO (no),Silicon (%),Base RSP (µΩ),Nett Sp Engy 7 Dy Run (kWh/kg Al),Nett Volts Per Pot (V),Anode Problems (No),Anode Shift Life (shifts),AlF3 Cons (kg AlF3/pd),Bath Temp (°C),Excess AlF3 (%),Metal Ht Bef Tap (cm),Bath Ht Bef Tap (cm),AE Freq (AE/pd),AE Duration (secs),Noise Volts (V),Noise Act (No/pd),Alumina Dumps (No/pd),Lining Drop (mV),Bath Temp (°C),AEV (V),SPAR,Call Wt (kg),Cruce Wt (kg),Sm RES (µΩ),TRSP (µΩ),TRSP TIME (min),Current Effeciency (%),Net Specific Energy (kWh/kg Al),NAE Freq (AE/pd)
07-NOV-21,1839.5140562249,238.04,95.9616465863454,99.7661034482759,0.196206896551724,1837,120,27.9718875502008,37.1285140562249,12.9236947791165,0.03032183908046,10.7619678714859,0,4.29582730923695,14,76,21.6132530120482,953.963235294118,11.1136363636364,22.8406593406593,17.3516483516484,0.076305220883534,64.4705882352941,0.016855421686747,1.30923694779116,3018.16064257028,,953.963235294118,13.569,6.62818181818182,2495.1912568306,2478.68131868132,11.1412931726908,0.04825702811245,660.037735849057,97.7606139937714,13.4097688519983,0.405622489959839
08-NOV-21,1832.48995983936,238.04,95.5942570281124,99.7558736842105,0.206052631578947,1838,121,27.9510040160642,37.9718875502008,12.9718875502008,0.029263157894737,10.758875502008,0,4.30576706827309,17,76,22.2052208835341,951.227272727273,10.9148936170213,23.0212765957447,17.1648936170213,0.072289156626506,56.6,0.016465863453815,1.07630522088353,3020.44578313253,,951.227272727273,13.0944666666667,6.57212765957447,2447.5,2448.93617021277,11.1500240963855,0.093156626506024,630.696629213483,95.8152721159692,13.4574321647219,0.321285140562249
09-NOV-21,1832.55421686747,238.03,95.5972289156627,99.7745368421053,0.188926315789474,1839,122,28.0943775100402,37.140562248996,13.0401606425703,0.029042105263158,10.758875502008,0,4.30506024096386,3,76,22.0646586345381,953.888888888889,10.2878048780488,22.8835978835979,17.3842105263158,0.052208835341365,19.125,0.014176706827309,0.967871485943775,3011.74698795181,,953.888888888889,12.532125,6.81,2438.25396825397,2438.69680851064,11.1478674698795,0.11459437751004,881.185185185185,95.9501149614665,13.4308784126311,0.236947791164659
10-NOV-21,1833.572,238.04,95.65084,99.7706,0.193364705882353,1840,123,28.0532,37.496,12.956,0.028458823529412,10.75744,0,4.291772,10,76,21.53,951.474358974359,10.7860465116279,22.7883597883598,17.1436170212766,0.068,32.6153846153846,0.015792,1.088,3017.392,,951.474358974359,13.307,6.75837209302326,2445.53191489362,2451.96808510638,11.091592,0.04994,522.704225352113,95.9322845341367,13.3852005555867,0.272
11-NOV-21,1835.07569721116,238.01,95.7280876494024,99.7609113924051,0.202632911392405,1841,124,28.101593625498,38.0996015936255,12.8764940239044,0.029215189873418,10.756015936255,13.427609561753,4.29783266932271,13,76,21.3151394422311,954.086666666667,10.4918918918919,22.8864864864865,17.572972972973,0.059760956175299,44.1666666666667,0.015820717131474,1.06772908366534,3000.60557768924,,954.086666666667,14.25375,6.67216216216216,2424.67741935484,2426.45161290323,11.1177689243028,0.068808764940239,606.763888888889,94.945928482729,13.6275194208643,0.235059760956175
12-NOV-21,1833.5219123506,238.02,95.645219123506,99.7830744680851,0.180585106382979,1842,125,28.0478087649402,37.6175298804781,12.9482071713147,0.029914893617021,10.756015936255,13.427609561753,4.30208764940239,18,76,22.1247011952191,952.120567375887,10.6909090909091,23.026455026455,17.109947643979,0.091633466135458,31.375,0.015207171314741,1.2390438247012,3013.33864541833,,952.120567375887,13.1293125,6.67454545454545,2433.65079365079,2437.56613756614,11.1350438247012,0.062167330677291,495.804597701149,95.3772281681513,13.5517374035112,0.286852589641434
13-NOV-21,1833.0438247012,238.03,95.6239442231076,99.7764318181818,0.187352272727273,1843,126,28.1442231075697,37.5219123505976,12.8366533864542,0.029,10.756015936255,0,4.29607569721116,20,76,22.3322709163347,952.402684563758,10.1704545454545,22.9117647058823,17.0975609756098,0.071713147410359,30.3076923076923,0.015752988047809,1.01593625498008,3003.64541832669,,952.402684563758,14.1495384615385,6.76590909090909,2437.21052631579,2422.77777777778,11.110171314741,0.063286852589641,493.715909090909,95.3277321563238,13.5192506039678,0.302788844621514
14-NOV-21,1832.74103585657,238.03,95.6064143426295,99.7817073170732,0.181536585365854,1844,127,28.1410358565737,37.7888446215139,13.0876494023904,0.028890243902439,10.7538247011952,0,4.30073306772908,13,76,21.9454183266932,952.873417721519,11.1844444444444,22.8201058201058,17.1443298969072,0.115537848605578,55.3157894736842,0.015876494023904,1.20318725099602,3008.03187250996,,952.873417721519,12.9206315789474,6.66133333333333,2435.05319148936,2446.9414893617,11.1292948207171,0.084394422310757,710.365853658537,95.7392407102568,13.4213574936742,0.362549800796813
15-NOV-21,1832.87698412698,238.03,95.6152777777778,99.7809871794872,0.181820512820513,1845,128,28.0257936507937,37.4484126984127,12.8849206349206,0.029910256410256,10.7524206349206,0,4.2969126984127,10,76,21.652380952381,953.560283687943,10.6288888888889,22.8609625668449,17.5860215053763,0.079365079365079,49.7857142857143,0.015666666666667,1.07539682539683,3018.90079365079,246.5,953.560283687943,13.7857857142857,6.77533333333333,2433.11827956989,2440.10752688172,11.1124722222222,0.075115079365079,699.883116883117,95.4718545133574,13.4596946098948,0.26984126984127
16-NOV-21,1831.21739130435,238.02,95.528418972332,99.760875,0.2015,1846,129,27.9608695652174,36.7865612648221,12.9920948616601,0.029541666666667,10.7510276679842,0,4.29130434782609,9,76,22.2750988142292,952.070921985816,10.76,22.90625,17.3333333333333,0.051383399209486,43.3846153846154,0.016490118577075,1.08300395256917,3028.99209486166,,952.070921985816,14.4366923076923,6.72844444444444,2432.91666666667,2438.93229166667,11.0901185770751,0.056877470355731,576.675324675325,95.4310840600148,13.451190193852,0.280632411067194
17-NOV-21,1830.15748031496,238.02,95.4764960629921,99.7815930232558,0.182186046511628,1847,130,27.9763779527559,36.7283464566929,13.1259842519685,0.028453488372093,10.7496456692913,0,4.29870078740157,11,76,21.5307086614173,954.433070866142,10.4575,23.046875,17.21875,0.066929133858268,49.8571428571429,0.016858267716535,1.31102362204724,3026.8031496063,,954.433070866142,14.2665,6.66675,2444.34554973822,2449.81481481481,11.1212086614173,0.049452755905512,462.540540540541,96.383292717646,13.3806408875507,0.244094488188976
18-NOV-21,1830.70866141732,238.05,95.5015354330709,99.7704880952381,0.192357142857143,1848,131,27.8968503937008,36.6732283464567,13.0748031496063,0.029,10.7366889763779,0,4.29256299212598,10,76,21.0173228346457,950.711267605634,10.7764705882353,22.9842105263158,17.2894736842105,0.090551181102362,25.3684210526316,0.017165354330709,1.10236220472441,3039.64960629921,,950.711267605634,12.9027368421053,6.75117647058824,2440.47368421053,2441.31578947368,11.0939763779528,0.060618110236221,520.333333333333,95.514313918127,13.4357531808401,0.318897637795275
19-NOV-21,1830.68897637795,238.02,95.5005905511811,99.7844086021505,0.179440860215054,1849,132,27.8417322834646,36.1692913385827,12.9724409448819,0.02752688172043,10.7251968503937,0,4.28227165354331,8,76,21.7307086614173,950.890410958904,10.5809523809524,22.8244680851064,17.2606382978723,0.141732283464567,32.15,0.017110236220472,1.11417322834646,3057.14960629921,,950.890410958904,12.6947,6.83333333333333,2431.17021276596,2433.45744680851,11.0521023622047,0.041807086614173,698.056603773585,95.2168631151943,13.4455412826146,0.397637795275591
20-NOV-21,1830.53125,238.03,95.4913671875,99.7986631578947,0.164126315789474,1850,133,27.76796875,36.3828125,13.08984375,0.028242105263158,10.72265625,0,4.29442578125,25,76,21.453515625,949.793548387097,11.3409090909091,22.9132653061224,17.0765306122449,0.1015625,40.7222222222222,0.01691015625,1.16796875,3059.68359375,,949.793548387097,13.2650555555556,6.81636363636364,2432.98969072165,2433.63402061856,11.1025703125,0.07123828125,595.950617283951,95.2217718451264,13.5030359717668,0.3671875
21-NOV-21,1831.32558139535,238.02,95.5346124031008,99.80734,0.15582,1851,134,27.887984496124,37.2131782945736,12.7286821705426,0.0275,10.7151511627907,13.4231782945736,4.28911627906977,17,76,20.2802325581395,951.056338028169,10.934693877551,22.9587628865979,16.8527918781726,0.065891472868217,21.9,0.016891472868217,1.15891472868217,3028.76356589147,,951.056338028169,12.0363,7.0030612244898,2440.88082901554,2449.84455958549,11.0808372093023,0.060104651162791,624.985915492958,95.8576589718275,13.3675584003851,0.298449612403101
22-NOV-21,1830.62790697674,238,95.4987209302325,99.7834324324324,0.177716216216216,1852,135,27.8624031007752,37.1705426356589,13.015503875969,0.029797297297297,10.7078023255814,0,4.28891860465116,17,76,20.2643410852713,950.01935483871,10.9577777777778,22.774358974359,17.3794871794872,0.089147286821705,40.55,0.017054263565892,1.18604651162791,3037.12790697674,,950.01935483871,13.4897,6.72577777777778,2437.37113402062,2444.20103092784,11.0810387596899,0.049682170542636,525.485714285714,95.6436697455501,13.384402392417,0.364341085271318
23-NOV-21,1830.93798449612,238.54,95.4864341085271,99.7847105263158,0.176815789473684,1853,136,27.9406976744186,37.1356589147287,12.8798449612403,0.029197368421053,10.6991860465116,0,4.2966007751938,9,76,20.4507751937984,950.306666666667,10.7340909090909,22.9430051813472,16.8350515463918,0.050387596899225,17,0.016360465116279,1.11240310077519,3029.00775193798,,950.306666666667,12.3771666666667,6.83863636363636,2437.82383419689,2441.89119170984,11.0907441860465,0.067647286821705,527.440476190476,95.3393746486365,13.5054000654068,0.306201550387597
24-NOV-21,1834.23552123552,239.03,95.6004633204633,99.7972247191011,0.165674157303371,1854,137,27.9876447876448,37.8803088803089,12.8841698841699,0.027314606741573,10.6855096525097,0,4.29503861003861,13,76,19.2772200772201,950.446808510638,10.3720930232558,22.719387755102,17.015306122449,0.081081081081081,41.6,0.016185328185328,1.11583011583012,3018.13127413127,,950.446808510638,13.8754666666667,6.85441860465116,2477.02564102564,2484.69230769231,11.0708571428571,0.079401544401544,598.910112359551,96.8095759053051,13.3978174133124,0.33976833976834
25-NOV-21,1840.46332046332,239.04,95.8666795366795,99.7746578947368,0.186434210526316,1855,138,27.9779922779923,37.4903474903475,12.8803088803089,0.029894736842105,10.6810810810811,0,4.28712355212355,6,76,19.7868725868726,951.789115646259,10.4551724137931,22.7835051546392,16.8717948717949,0.115830115830116,25.578947368421,0.01730888030888,1.05791505791506,3022.71042471042,,951.789115646259,13.1998421052631,6.83689655172414,2507.37113402062,2511.54639175258,11.043111969112,0.039764478764479,497.942028985507,97.8526005250623,13.4528547916904,0.420849420849421
26-NOV-21,1833.86381322957,239.02,95.4658754863813,99.7995,0.163797619047619,1856,139,27.936186770428,37.6031128404669,12.9805447470817,0.02725,10.6784046692607,0,4.30573929961089,3,76,21.2517509727626,953.087837837838,10.6088235294118,22.7113402061856,16.9119170984456,0.081712062256809,22.8888888888889,0.016428015564202,1.13229571984436,3033.48638132296,,953.087837837838,12.9802777777778,6.85676470588235,2444.01041666667,2441.41361256545,11.1036498054475,0.103677042801556,665.354166666667,95.6493484445629,13.4840622326103,0.404669260700389
27-NOV-21,1827.06201550388,239.02,95.532015503876,99.7864024390244,0.17730487804878,1857,140,28.0116279069767,36.8488372093023,12.8604651162791,0.026926829268293,10.677519379845,0,4.29536046511628,9,76,22.6434108527132,953.020134228188,9.92459016393443,22.6062176165803,17.2849740932642,0.089147286821705,53.3333333333333,0.016817829457364,1.0968992248062,3024.85658914729,,953.020134228188,12.9707777777778,7.1427868852459,2431.59793814433,2437.37113402062,11.0599069767442,0.072220930232558,562.155844155844,94.97099447498,13.5541314597068,0.372093023255814
28-NOV-21,1835.54826254826,239.03,95.4401158301158,99.7853409090909,0.178227272727273,1858,141,27.8586872586873,36.7335907335907,12.9073359073359,0.027409090909091,10.6766409266409,0,4.28876061776062,12,76,21.4664092664093,951.034482758621,10.1,22.7755102040816,17.469387755102,0.1003861003861,44.1176470588235,0.017138996138996,1.2046332046332,3045.54826254826,,951.034482758621,13.2941764705882,7.00333333333333,2442.85714285714,2449.51530612245,11.0371698841699,0.043150579150579,446.564102564103,95.4389954945817,13.4373383752914,0.451737451737452
29-NOV-21,1835.21621621622,239.03,95.3640540540541,99.7956483516484,0.16867032967033,1859,142,27.7764478764479,37.8532818532818,12.957528957529,0.026461538461539,10.6745173745174,0,4.29497297297297,5,76,20.4694980694981,952.36301369863,10.0468085106383,22.7708333333333,17.3802083333333,0.096525096525097,57.8947368421053,0.018003861003861,1.14285714285714,3043.28185328185,,952.36301369863,14.0079473684211,7.00872340425532,2440.625,2433.19371727749,11.0583166023166,0.049247104247104,496.777777777778,95.3271375069253,13.4756491979757,0.355212355212355
30-NOV-21,1837.861003861,239.04,95.4740926640927,99.774595505618,0.189157303370787,1860,143,27.7841698841699,36.7567567567567,12.9111969111969,0.027292134831461,10.6745173745174,0,4.29156370656371,12,76,20.9907335907336,952.659863945578,10.9857142857143,22.5076923076923,17.3846153846154,0.1003861003861,41.125,0.018254826254826,1.18532818532819,3052.76833976834,,952.659863945578,12.8330416666667,6.95761904761905,2476.61538461538,2465.56701030928,11.0449343629344,0.062216216216216,552.542857142857,96.5691903273598,13.3987339450881,0.366795366795367
01-DEC-21,1834.49612403101,239.04,95.2967829457364,99.7898265306122,0.174387755102041,1861,144,27.7457364341085,36.968992248062,12.9922480620155,0.026887755102041,10.6736434108527,0,4.28241085271318,8,76,20.834496124031,951.521428571429,10.54,22.4205128205128,17.6134020618557,0.093023255813954,21.7368421052632,0.018042635658915,1.25581395348837,3062.77519379845,,951.521428571429,13.5237368421053,6.77325,2428.30769230769,2419.61340206186,11.0052441860465,0.043713178294574,632.017857142857,94.7859564608068,13.5702959782771,0.426356589147287
02-DEC-21,1834.54230769231,239.05,95.3002692307692,99.7658630136986,0.196260273972603,1862,145,27.8080769230769,36.7307692307692,12.9692307692308,0.029328767123288,10.6719230769231,0,4.29188846153846,10,76,20.7807692307692,951.179012345679,9.96190476190476,22.5685279187817,17.3316582914573,0.096153846153846,27.4444444444444,0.017788461538462,1.02307692307692,3049.05769230769,,951.179012345679,12.0971111111111,6.7947619047619,2442.43654822335,2445.02538071066,11.0449038461538,0.059838461538462,549.084507042254,95.25927499195,13.4632721991424,0.315384615384615
03-DEC-21,1833.16858237548,239.03,95.2268199233716,99.7955681818182,0.168704545454545,1863,146,27.8613026819923,37.3486590038314,12.9195402298851,0.027784090909091,10.6710727969349,0,4.29195402298851,8,76,20.5888888888889,953.033112582781,10.1972972972973,22.484693877551,17.4132653061224,0.088122605363985,30.3888888888889,0.016609195402299,1.03065134099617,3039.54022988506,195.85593220339,953.033112582781,13.0908333333333,6.93189189189189,2438.40206185567,2425.31088082902,11.0452337164751,0.061582375478927,596.4,95.013026123652,13.4713607120004,0.302681992337165
04-DEC-21,1830.98091603053,239.05,95.1135496183206,99.7977096774194,0.165720430107527,1864,147,27.8381679389313,36.3549618320611,13.0496183206107,0.02758064516129,10.6702290076336,0,4.27772519083969,10,76,21.1977099236641,952.541095890411,10.4608695652174,22.2311557788945,17.5522388059701,0.095419847328244,23.9375,0.016114503816794,0.965648854961832,3048.5572519084,236.647887323944,952.541095890411,12.81225,6.98413043478261,2434.06091370558,2421.86224489796,10.9851908396947,0.03593893129771,535.186440677966,94.8647197743734,13.4527060092256,0.305343511450382
05-DEC-21,1830,239.05,95.0591603053435,99.8110961538461,0.154115384615385,1865,148,27.8206106870229,37.8778625954198,12.9847328244275,0.027192307692308,10.6685114503817,0,4.28671755725191,16,76,20.7946564885496,953.777777777778,10.8697674418605,22.2878787878788,17.3939393939394,0.061068702290076,27.3076923076923,0.015851145038168,0.973282442748092,3037.15648854962,201.777777777778,953.777777777778,12.1602307692308,6.9606976744186,2427.36040609137,2428.35025380711,11.0222900763359,0.084919847328244,646.144444444444,94.6060427401597,13.5202075212026,0.267175572519084
06-DEC-21,1829.53992395437,239.03,95.0355513307985,99.7938725490196,0.171598039215686,1866,149,27.8422053231939,36.6539923954373,12.9885931558935,0.027088235294118,10.667680608365,0,4.27297338403042,3,76,20.0083650190114,954.02027027027,9.5,22.375,17.475,0.091254752851711,48.7894736842105,0.016296577946768,0.950570342205323,3044.46768060837,,954.02027027027,13.8111052631579,6.83073170731707,2422.61306532663,2424.74874371859,10.9960266159696,0.07261216730038,609.086419753086,94.4740307802278,13.4903567847944,0.243346007604563
07-DEC-21,1828.14885496183,239.01,94.9647709923664,99.7880869565217,0.175576086956522,1867,150,27.8232824427481,36.706106870229,13.0381679389313,0.027978260869565,10.6664122137404,0,4.27217175572519,7,76,20.3778625954198,952.795774647887,9.94347826086957,22.4285714285714,17.5918367346939,0.053435114503817,32.9166666666667,0.017301526717557,0.984732824427481,3053.41221374046,,952.795774647887,12.0843333333333,6.86978260869565,2430.40816326531,2434.64285714286,10.9634160305343,0.031400763358779,570.730769230769,94.8694513992173,13.4537471423246,0.301526717557252
08-DEC-21,1825.75190839695,239.05,94.8412977099237,99.7923571428571,0.170581632653061,1868,151,27.7511450381679,37.3473282442748,12.824427480916,0.027612244897959,10.6664122137404,0,4.27348091603053,8,76,20.4564885496183,952.221428571429,10.6536585365854,22.2397959183673,17.0051020408163,0.080152671755725,48.1666666666667,0.01681679389313,0.843511450381679,3044.40458015267,,952.221428571429,13.9435,6.90951219512195,2425.64102564103,2433.17948717949,10.9706526717557,0.038484732824428,416.758064516129,94.7957709158531,13.452678701755,0.270992366412214
09-DEC-21,1825.36259541985,239.04,94.8209160305344,99.7828372093023,0.181290697674419,1869,152,27.8675572519084,38.3931297709924,12.9312977099237,0.027906976744186,10.6668053435115,13.4724045801527,4.2816679389313,14,76,20.5225190839695,952.591836734694,10.497619047619,22.1065989847716,17.1218274111675,0.110687022900763,23.7,0.016519083969466,0.816793893129771,3029.98473282443,,952.591836734694,12.3281,6.99047619047619,2410.20202020202,2422.65151515152,11.0016259541985,0.05407251908397,566.527777777778,94.3887638237319,13.6431232090866,0.240458015267176
10-DEC-21,1825.99236641221,239.04,94.8521755725191,99.7910864197531,0.173333333333333,1870,153,27.8740458015267,37.4847328244275,13.0152671755725,0.027444444444444,10.6654580152672,13.4577099236641,4.2734427480916,5,76,20.9675572519084,953.073333333333,9.94871794871795,22.3668341708543,17.4321608040201,0.087786259541985,48.3888888888889,0.016461832061069,0.961832061068702,3034.12213740458,,953.073333333333,14.1425,6.73512820512821,2432.61306532663,2429.29292929293,10.9673320610687,0.028740458015267,489.156862745098,95.1528120546027,13.4346723403859,0.32442748091603
11-DEC-21,1825.2213740458,239.05,94.8117557251908,99.794294117647,0.168882352941176,1871,154,27.8706106870229,38.4885496183206,12.7900763358779,0.027529411764706,10.6654580152672,0,4.28837022900763,13,76,21.4362595419847,953.639097744361,9.86571428571429,22.3469387755102,16.8469387755102,0.148854961832061,28.8148148148148,0.016278625954199,0.877862595419847,3026.74809160305,,953.639097744361,13.04,6.81714285714286,2425.71428571429,2416.82051282051,11.0297595419847,0.074248091603053,604.3,94.6703151648606,13.5136881239309,0.278625954198473
12-DEC-21,1824.48473282443,239.04,94.7749236641221,99.8015544554455,0.162871287128713,1872,155,27.892748091603,37.324427480916,13.0038167938931,0.027019801980198,10.6658129770992,0,4.2786641221374,7,76,20.8896946564885,953.388888888889,11.0469387755102,22.1377551020408,17.3979591836735,0.114503816793893,33.5,0.017114503816794,0.950381679389313,3037.10687022901,,953.388888888889,12.6787,6.94632653061224,2420.97435897436,2425.92307692308,10.9893969465649,0.064045801526718,614.542857142857,94.5182039441968,13.5182503941184,0.267175572519084
13-DEC-21,1825.74427480916,239.05,94.8400763358779,99.815,0.150036697247706,1873,156,27.7351145038168,36.6908396946565,12.9770992366412,0.026165137614679,10.6662213740458,0,4.27743893129771,11,76,20.2030534351145,952.631944444444,11.027027027027,22.1167512690355,17.2842639593909,0.118320610687023,35.1739130434783,0.017366412213741,1.06870229007634,3059.51526717557,,952.631944444444,12.8259565217391,6.96351351351351,2425.81632653061,2432.01530612245,10.9838549618321,0.047339694656489,681.372549019608,94.750414853397,13.4713564266506,0.347328244274809
14-DEC-21,1824.84291187739,239.04,94.7921072796935,99.8005119047619,0.163821428571429,1874,157,27.6425287356322,35.823754789272,13.0498084291188,0.026761904761905,10.6639846743295,0,4.27726819923372,7,76,20.0708812260536,951.8,9.56285714285714,22.321608040201,17.0707070707071,0.126436781609195,27.0833333333333,0.017264367816092,1.04214559386973,3080.94636015326,,951.8,12.6819166666667,6.84771428571429,2420.05050505051,2428.78787878788,10.9833793103448,0.053003831417625,501.539682539683,94.6298216329408,13.5302951628147,0.371647509578544
15-DEC-21,1824.77480916031,239.01,94.789427480916,99.7873623188406,0.176623188405797,1875,158,27.3767175572519,36.1946564885496,13.087786259542,0.027594202898551,10.6631679389313,0,4.28688549618321,7,76,19.8034351145038,953.579710144928,10.1822222222222,22.265306122449,17.1909547738693,0.141221374045802,61.8,0.017202290076336,1,3113.8320610687,,953.579710144928,13.5138,7.01355555555556,2415.43147208122,2421.85279187817,11.0253816793893,0.062167938931298,611.479452054795,94.3710676336227,13.6755697799094,0.351145038167939
16-DEC-21,1824.74427480916,239.03,94.7893129770992,99.8082688172043,0.155634408602151,1876,159,27.4404580152672,36.2022900763359,13.1679389312977,0.027451612903226,10.6631679389313,13.4764885496183,4.27626335877863,13,76,19.3541984732824,951.93984962406,11.127027027027,22.1116751269036,16.9095477386935,0.129770992366412,30.8947368421053,0.018041984732824,1.07251908396947,3098.48473282443,,951.93984962406,14.3766315789474,6.94108108108108,2443.69230769231,2429.76804123711,10.9804885496183,0.051469465648855,587.863636363636,95.184738288716,13.4369977425722,0.312977099236641
17-DEC-21,1824.06870229008,239.03,94.755572519084,99.8021348314607,0.161247191011236,1877,160,27.6007633587786,37.0725190839695,12.9083969465649,0.027292134831461,10.6631679389313,13.4845801526718,4.28529389312977,7,76,19.3022900763359,950.765517241379,11.1891304347826,22.0904522613065,17.1206030150754,0.053435114503817,22.4615384615385,0.018354961832061,1.1412213740458,3069.4465648855,,950.765517241379,13.1189230769231,6.90630434782609,2415.9595959596,2414.5202020202,11.0174160305344,0.044923664122137,580.964285714286,94.0786508872056,13.8396037701049,0.385496183206107
18-DEC-21,1822.88888888889,239.04,94.6934865900383,99.7830684931507,0.18,1878,161,27.7099616858238,36.5134099616858,12.9080459770115,0.026808219178082,10.661877394636,0,4.28397318007663,2,76,18.6977011494253,949.171428571429,11.272972972973,22.2994923857868,16.9593908629442,0.14176245210728,29.04,0.019356321839081,1.04214559386973,3063.95402298851,,949.171428571429,13.03584,6.73324324324324,2419.34010152284,2408.0612244898,11.0116475095785,0.033072796934866,422.264150943396,94.3254071635874,13.5797446433194,0.367816091954023
19-DEC-21,1824.75862068966,239.03,94.7908429118774,99.8178932038835,0.146844660194175,1879,162,27.8141762452107,37.6283524904215,12.8850574712644,0.026067961165049,10.662183908046,0,4.29568199233716,8,76,18.336398467433,951.6375,10.8972222222222,22.4568527918782,16.756345177665,0.103448275862069,25.9411764705882,0.018088122605364,0.988505747126437,3042.36398467433,,951.6375,11.8879411764706,6.85916666666667,2424.77157360406,2429.64467005076,11.0609923371647,0.080325670498084,714.367088607595,94.6663719767081,13.7949544151155,0.32183908045977
20-DEC-21,1824.21538461538,239.03,94.7647692307692,99.8048494623656,0.159086021505376,1880,163,27.7638461538461,36.6115384615385,12.9307692307692,0.026236559139785,10.6575,0,4.28577692307692,7,76,18.3515384615385,949.623287671233,10.9769230769231,22.1968911917098,16.7897435897436,0.153846153846154,54.0666666666667,0.018426923076923,1.10769230769231,3056.83461538462,,949.623287671233,12.7898333333333,7.00179487179487,2423.62694300518,2435.10362694301,11.0189307692308,0.041111538461539,461.51724137931,94.8806573669009,13.5074160862956,0.357692307692308
21-DEC-21,1824.81467181467,239.03,94.7946718146718,99.82738,0.13788,1881,164,27.7382239382239,37.3397683397683,12.8301158301158,0.02586,10.6523166023166,0,4.29442084942085,10,76,18.3285714285714,950.641379310345,10.6813953488372,22.0923076923077,16.3435897435897,0.208494208494208,36.1724137931034,0.017301158301158,0.992277992277992,3055.22007722008,,950.641379310345,14.7888620689655,7.04232558139535,2417.21649484536,2421.15979381443,11.0555945945946,0.079942084942085,729.012820512821,94.3357753014552,13.602396389575,0.382239382239382
22-DEC-21,1824.13127413127,239.51,94.73138996139,99.8253,0.1398,1882,165,27.7540540540541,37.3166023166023,13.054054054054,0.025788888888889,10.6353822393822,0,4.28935135135135,5,76,18.3436293436293,950.148387096774,10.5527777777778,22.4030612244898,16.7908163265306,0.146718146718147,53.5185185185185,0.017301158301158,1.0965250965251,3052.33976833977,,950.148387096774,13.7563333333333,6.93388888888889,2420.51020408163,2413.02564102564,11.0145019305019,0.057366795366795,618.814285714286,94.3440514076114,13.598227801275,0.397683397683398
23-DEC-21,1822.18918918919,239.99,94.5772200772201,99.820829787234,0.145042553191489,1883,166,27.665250965251,37.3629343629344,12.8957528957529,0.025723404255319,10.6026254826255,13.5238996138996,4.2830694980695,10,76,18.6513513513513,951.641379310345,10.4525,22.3076923076923,16.5589743589744,0.131274131274131,31.7647058823529,0.018135135135135,0.992277992277992,3058.94980694981,,951.641379310345,13.539,6.992,2414.13265306122,2419.28571428571,10.964444015444,0.04019305019305,492.833333333333,93.884513528772,13.7978835404774,0.32046332046332
24-DEC-21,1820.64864864865,240.03,94.4408494208494,99.8050989010989,0.159604395604396,1884,167,27.580694980695,36.4555984555985,13.054054054054,0.027087912087912,10.6011583011583,13.5462548262548,4.27902316602317,3,76,18.5972972972973,950.719178082192,10.1777777777778,21.9637305699482,17.2395833333333,0.212355212355212,23.0769230769231,0.017247104247104,0.930501930501931,3083.42084942085,,950.719178082192,13.1328461538461,7.11472222222222,2411.35416666667,2404.71204188482,10.9459922779923,0.041733590733591,518.254901960784,93.8306102551794,13.6212785994463,0.32046332046332
25-DEC-21,1821.40154440154,240.02,94.425250965251,99.8127710843373,0.151518072289157,1885,168,27.411583011583,37.5830115830116,12.8803088803089,0.026349397590361,10.6011583011583,0,4.27827799227799,12,76,18.9521235521236,951.453947368421,9.55,22.0670103092784,16.8010204081633,0.196911196911197,36.46875,0.01745945945946,1.01158301158301,3089.94208494208,,951.453947368421,13.9954375,6.99575,2414.89690721649,2420.25773195876,10.9426756756757,0.029706563706564,465.053571428571,93.9108863907741,13.6828859308137,0.328185328185328
26-DEC-21,1823.89189189189,240,94.4999613899614,99.8158241758242,0.149604395604396,1886,169,27.4274131274131,36.1428571428571,13.1621621621622,0.026032967032967,10.5999227799228,0,4.27101544401544,5,76,21.7907335907336,952.176056338028,10.3342105263158,22.2704081632653,17.1989795918367,0.11969111969112,81.5789473684211,0.017478764478765,0.922779922779923,3101.37837837838,,952.176056338028,13.0351052631579,6.87815789473684,2445.43147208122,2436.04591836735,10.9246177606178,0.046030888030888,509.661290322581,95.0388029643819,13.5367569991092,0.359073359073359
27-DEC-21,1817.85658914729,240.01,94.1311240310077,99.8251208791209,0.140505494505495,1887,170,27.4174418604651,36.8953488372093,12.922480620155,0.026373626373626,10.5957248062015,0,4.26762015503876,4,76,22.6507751937984,951.405797101449,10.2974358974359,22.0051813471503,17.3212435233161,0.135658914728682,20.3,0.017356589147287,1.01937984496124,3097.94186046512,,951.405797101449,12.8977,7.00051282051282,2409.43005181347,2418.62694300518,10.898480620155,0.039957364341085,446.734375,93.8526917295711,13.5812671121109,0.39922480620155
28-DEC-21,1817.02702702703,240.01,94.0342857142857,99.8268020833333,0.138135416666667,1888,171,27.5837837837838,37.6447876447876,12.9343629343629,0.02565625,10.5953667953668,0,4.27311196911197,11,76,22.7389961389961,950.414285714286,9.68780487804878,21.8541666666667,16.9947916666667,0.150579150579151,25.2173913043478,0.017718146718147,1.05791505791506,3065.83397683398,,950.414285714286,13.1081304347826,6.97975609756098,2409.79166666667,2411.43229166667,10.9208687258687,0.029590733590734,466.388888888889,93.5719501304003,13.6452284888667,0.316602316602317
29-DEC-21,1824.8416988417,240.03,105.942084942085,99.8272988505747,0.138896551724138,1889,172,27.5254826254826,37.9266409266409,12.7722007722008,0.02551724137931,10.5953667953668,0,4.26182239382239,6,76,23.8567567567568,952.87417218543,9.5425,21.9692307692308,16.7230769230769,0.312741312741313,45.7692307692308,0.0173861003861,0.938223938223938,3092.81853281853,,952.87417218543,13.1520769230769,7.0265,2494.92307692308,2480.69587628866,10.8880888030888,0.044571428571429,554.196428571429,96.7540865655861,13.5961368619116,0.382239382239382
30-DEC-21,1813.52529182879,240.01,93.8220233463035,99.8399545454545,0.126465909090909,1890,173,27.5875486381323,36.8793774319066,13.0778210116732,0.025318181818182,10.5922178988327,0,4.26607003891051,8,76,25.5023346303502,952.613636363636,10.4666666666667,22.2030456852792,16.785,0.120622568093385,50.0952380952381,0.016941634241245,1.06614785992218,3071.46692607004,,952.613636363636,14.0543333333333,6.8497619047619,2411.13402061856,2416.26288659794,10.8915875486381,0.032268482490272,527.304347826087,93.759393995016,13.6128472352554,0.330739299610895
31-DEC-21,1812.87937743191,240,93.7893774319066,99.8351794871795,0.131384615384615,1891,174,27.5677042801556,36.6692607003891,13.0700389105058,0.025692307692308,10.5910505836576,0,4.2723579766537,4,76,25.0801556420233,951.683823529412,11.1342105263158,22.1354166666667,17.1875,0.159533073929961,47.5416666666667,0.017182879377432,1.08171206225681,3082.81712062257,,951.683823529412,12.6299166666667,7.04868421052632,2400.15625,2389.52879581152,10.9193229571984,0.041599221789883,459.409836065574,93.2527066226946,13.7563624911063,0.346303501945525
01-JAN-22,1818.17054263566,240.01,94.0631007751938,99.8227647058824,0.142258823529412,1892,175,27.484496124031,36.2519379844961,13.0426356589147,0.027094117647059,10.5903100775194,0,4.26937209302326,3,76,24.8151162790698,950.219178082192,10.5305555555556,21.7731958762886,16.8969072164948,0.286821705426357,51.5333333333333,0.018631782945736,1.2015503875969,3104.26744186047,,950.219178082192,12.7830666666667,6.93444444444444,2461.25,2438.07894736842,10.9251279069767,0.047802325581395,539.390625,95.6414687414766,13.5836118256483,0.344961240310078
02-JAN-22,1809.74803149606,240.01,93.6275590551181,99.8318602150538,0.133698924731183,1892,176,27.3795275590551,36.6496062992126,13.1417322834646,0.025387096774194,10.5854330708661,0,4.27572440944882,2,76,25.2027559055118,951.364779874214,10.4875,21.8860103626943,17.0102564102564,0.200787401574803,44.0909090909091,0.018425196850394,1.08661417322835,3112.69291338583,181.696428571429,951.364779874214,13.721,6.86425,2409.89583333333,2399.47643979058,10.9313188976378,0.048814960629921,680.611111111111,93.6335910655935,13.6479834081049,0.437007874015748
03-JAN-22,1809.92913385827,240,93.6359842519685,99.8237912087912,0.143153846153846,1893,177,27.538188976378,37.7165354330709,12.9133858267717,0.026241758241758,10.5854330708661,0,4.27279527559055,13,76,25.3251968503937,950.134328358209,10.4297297297297,22.0628272251309,17.1510416666667,0.169291338582677,40.4230769230769,0.018307086614173,1.05511811023622,3080.3031496063,188.578947368421,950.134328358209,13.1410384615385,6.86135135135135,2418.32460732984,2425.3664921466,10.9202204724409,0.033830708661417,352.119402985075,94.1189197967834,13.5807498868761,0.358267716535433
04-JAN-22,1819.59448818898,240,94.1376771653543,99.8099888888889,0.154866666666667,1894,178,27.5807086614173,36.8228346456693,13,0.025877777777778,10.5854330708661,0,4.27572440944882,8,76,24.8161417322835,951.230769230769,10.5,22.0157894736842,17.1315789473684,0.149606299212598,41.625,0.018240157480315,1.20866141732283,3076.90551181102,227.739130434783,951.230769230769,13.309125,7.04117647058824,2471.98952879581,2473.36842105263,10.9583188976378,0.054688976377953,425.459770114943,96.491812680386,13.5101629821675,0.330708661417323
05-JAN-22,1821.52380952381,240.01,94.2370634920635,99.8017159090909,0.162715909090909,1895,179,27.6043650793651,37.8849206349206,12.9285714285714,0.025647727272727,10.5833849206349,0,4.26752380952381,6,76,26.8511904761905,953.062937062937,10.3131578947368,21.8449197860963,17.0267379679144,0.115079365079365,23.75,0.018630952380952,1.04365079365079,3061.35317460317,,953.062937062937,13.8435,6.94789473684211,2486.63101604278,2503.20855614973,10.9349920634921,0.075380952380952,706.810810810811,97.1331880192022,13.4977760806914,0.293650793650794
06-JAN-22,1816.304,240.02,93.96744,99.8255294117647,0.140494117647059,1896,180,27.6624,37.408,12.856,0.024847058823529,10.5786,13.57588,4.26504,6,76,26.2556,949.471014492754,11.0945945945946,21.8315789473684,17.7157894736842,0.132,23.4,0.020504,1.164,3061.608,,949.471014492754,12.9121333333333,6.81351351351351,2416.2962962963,2426.87830687831,10.886696,0.031128,482.107142857143,94.1681703973409,13.5419113400821,0.352
07-JAN-22,1818.85542168675,240,94.100562248996,99.827,0.138710843373494,1897,181,27.6710843373494,36.9317269076305,13.1204819277108,0.025385542168675,10.5771084337349,13.5640562248996,4.29377510040161,5,76,25.4710843373494,949.695652173913,11.2315789473684,21.9783783783784,17.0434782608696,0.116465863453815,57.9166666666667,0.019044176706827,1.20080321285141,3064.20080321285,192.260869565217,949.695652173913,13.8553333333333,6.69578947368421,2415.45945945946,2428.46994535519,11.0066626506024,0.111449799196787,594.232142857143,94.2662189762602,13.6555322116983,0.397590361445783
08-JAN-22,1819.8,240.04,94.14708,99.8248170731707,0.140060975609756,1898,182,27.744,37.024,13.032,0.025621951219512,10.576412,0,4.298892,9,76,25.7676,950.384615384615,10.3833333333333,21.9100529100529,17.1058201058201,0.096,35.8571428571429,0.019264,1.092,3054.212,,950.384615384615,13.5402142857143,6.89428571428571,2411.37566137566,2416.73796791444,11.027072,0.102172,588.015503875969,93.8022471749959,13.7104505397388,0.332
09-JAN-22,1824.928,240.02,94.41196,99.8134534883721,0.151546511627907,1899,183,27.7032,37.64,12.888,0.025627906976744,10.5768,0,4.282092,9,76,25.994,948.301886792453,11.8162162162162,21.7219251336898,17.2727272727273,0.08,55.7333333333333,0.020196,1.148,3051.072,,948.301886792453,14.6819333333333,6.72108108108108,2451.82795698925,2460.32608695652,10.957916,0.079092,599.285714285714,95.6927788796006,13.5004740606033,0.308
10-JAN-22,1820.84337349398,240.01,94.2020080321285,99.7964805194805,0.167857142857143,1900,184,27.6622489959839,36.855421686747,12.995983935743,0.026038961038961,10.5748995983936,0,4.28710843373494,13,76,24.8867469879518,950.04347826087,11.975,21.7234042553191,17.2978723404255,0.044176706827309,28.75,0.020032128514056,1.03614457831325,3061.69879518072,,950.04347826087,12.143125,6.73545454545455,2411.64893617021,2421.62234042553,10.9794096385542,0.077510040160643,563.141509433962,93.9673594220424,13.6504171801754,0.325301204819277
11-JAN-22,1819.60240963855,240.01,94.135421686747,99.8025897435897,0.161679487179487,1901,185,27.6751004016064,36.8353413654618,13.0803212851406,0.025807692307692,10.5748995983936,0,4.28326104417671,1,76,23.7899598393574,946.349315068493,11.0707317073171,21.968253968254,17.4285714285714,0.096385542168675,17.4285714285714,0.020180722891566,1.22489959839357,3057.9718875502,,946.349315068493,12.9830714285714,6.78609756097561,2412.25806451613,2422.25806451613,10.9626706827309,0.059377510040161,545,93.9920277252361,13.6418458928026,0.301204819277108
12-JAN-22,1821.768,218.94,95.44532,99.815032967033,0.15010989010989,1902,186,27.8132,37.008,12.204,0.025362637362637,10.5742,0,4.123644,2,76,22.566,948.170124481328,11.2179487179487,22.1957671957672,17,0.152,25,0.019824,1.212,2901.296,,948.170124481328,12.2687272727273,6.98333333333333,2436.03174603175,2449.70899470899,11.106028,0.148136,804.694915254237,104.204149416525,11.8010288910639,0.352
13-JAN-22,1823.052,233.83,95.8714,99.8031685393258,0.160887640449438,1903,187,27.0616,28.144,12.116,0.025719101123596,10.5742,13.26456,4.20006,1,76,12.6912,937.088235294118,14.02,22.0597014925373,14.705,2.48,143.767441860465,0.032416,2.376,3038.308,,937.088235294118,13.0121046511628,6.6832,2442.15053763441,2444.38172043011,11.672276,0.142068,540.017857142857,97.3585773772777,12.8921896944956,0.004
14-JAN-22,1825.18,239.29,96.02324,99.801375,0.1641375,1904,188,27.9196,43.04,12.476,0.0250375,10.5712,13.2376,4.34798,2,76,18.958,953.305785123967,12.2365853658537,22.04,14.8152610441767,0.316,41.7857142857143,0.015168,0.872,2961.008,,953.305785123967,14.5801666666667,6.77853658536585,2437.55319148936,2446.32978723404,11.272896,0.235744,917.403409090909,95.2121129458744,13.679625814763,0.004
15-JAN-22,1832.10040160643,240.02,96.3899196787149,99.7962134831461,0.168573033707865,1905,189,28.2248995983936,38.0843373493976,12.7028112449799,0.026168539325843,10.5708835341365,0,4.32331726907631,0,76,23.0947791164659,950.794701986755,9.97058823529412,22.1081081081081,16.8440860215054,0.152610441767068,34.4814814814815,0.018622489959839,1.44176706827309,2973.26907630522,,950.794701986755,13.6039259259259,6.83470588235294,2472.75675675676,2476.78378378378,11.1402530120482,0.148919678714859,668.120689655172,96.1062133627243,13.615201861109,0.004016064257028
16-JAN-22,1826.89112903226,240.01,96.1147177419355,99.8056907216495,0.159494845360825,1906,190,27.9899193548387,37.8467741935484,12.9556451612903,0.025969072164949,10.5699596774194,0,4.30324596774194,2,76,23.5838709677419,951.597402597403,10.4735294117647,22.0053475935829,17.3989361702128,0.286290322580645,41.9545454545454,0.019778225806452,1.54032258064516,3020.02016129032,,951.597402597403,14.0307954545455,6.88176470588235,2423.47593582888,2425.82887700535,11.0468064516129,0.082108870967742,456.099099099099,94.1313720435502,13.677170920448,0.012096774193548
17-JAN-22,1827.9314516129,240,96.1706451612903,99.7958526315789,0.168505263157895,1907,191,27.8975806451613,38.5806451612903,12.7903225806452,0.026905263157895,10.5699596774194,0,4.30765322580645,6,76,25.6193548387097,950.770833333333,10.5375,21.855614973262,17.7112299465241,0.30241935483871,31.9736842105263,0.019435483870968,1.41935483870968,3017.64516129032,,950.770833333333,13.5969736842105,6.865,2423.87096774193,2426.81081081081,11.0742056451613,0.083173387096774,495.5,94.292983714077,13.6526499064687,0.012096774193548
18-JAN-22,1829.97983870968,240.02,96.2772177419355,99.8001573033708,0.164449438202247,1908,192,27.9802419354839,38.4475806451613,12.8346774193548,0.027033707865169,10.5675403225806,0,4.30043951612903,5,76,27.5020161290323,952.706293706294,10.5024390243902,21.9468085106383,17.0947368421053,0.258064516129032,19.2162162162162,0.019028225806452,1.29435483870968,3009.16935483871,,952.706293706294,13.379,6.88073170731707,2438.12834224599,2416.2972972973,11.0349717741935,0.132596774193548,715.089108910891,94.8314123403491,13.5485952380095,0.100806451612903
19-JAN-22,1836.89919354839,240,95.4262903225806,99.7986404494382,0.165449438202247,1909,193,28.0177419354839,37.6491935483871,13.0604838709677,0.027370786516854,10.5675403225806,0,4.27529032258065,7,76,27.841935483871,952.812030075188,10.0219512195122,22.0217391304348,17.2967032967033,0.153225806451613,23.65,0.018701612903226,1.38709677419355,3012.71370967742,,952.812030075188,13.09195,6.85414634146341,2498.91304347826,2495.92896174863,10.9488548387097,0.073201612903226,591.177215189873,97.383663055626,13.4835940574156,0.181451612903226
20-JAN-22,1827.48582995951,240,94.5868825910931,99.8076629213483,0.157168539325843,1910,194,27.6866396761134,37.1619433198381,12.8582995951417,0.02661797752809,10.565963562753,0,4.27702429149798,5,76,31.3425101214575,952.21897810219,10.5026315789474,21.9627659574468,17.3529411764706,0.182186234817814,35.9333333333333,0.01885020242915,1.20242914979757,3062.48987854251,,952.21897810219,13.6753333333333,6.97421052631579,2426.77419354839,2421.35135135135,10.9377854251012,0.070481781376518,683.881355932203,94.4995286602602,13.5165611509492,0.303643724696356
21-JAN-22,1827.45564516129,240.02,94.5463306451613,99.8240740740741,0.140740740740741,1911,195,27.6754032258065,37.1048387096774,13.0766129032258,0.025546296296296,10.5647177419355,0,4.26681048387097,8,76,32.3810483870968,950.201492537313,11.2676470588235,21.741935483871,17.7287234042553,0.173387096774194,34.7586206896552,0.019911290322581,1.36290322580645,3065.38709677419,,950.201492537313,13.4711379310345,6.89852941176471,2424.4623655914,2425.89189189189,10.8949596774194,0.037326612903226,282.720588235294,94.6684676864486,13.4995741399429,0.366935483870968
22-JAN-22,1825.90725806452,240.01,94.4646774193548,99.8191157894737,0.146589473684211,1912,196,27.7245967741935,37.758064516129,12.8185483870968,0.02581052631579,10.5622983870968,0,4.29260080645161,10,76,31.7600806451613,950.417808219178,10.7564102564102,21.7127659574468,16.9148936170213,0.120967741935484,48.45,0.019141129032258,1.33064516129032,3056.35483870968,,950.417808219178,12.6988,6.83051282051282,2419.14893617021,2422.27027027027,11.0021169354839,0.113790322580645,680.483146067416,94.2403479322248,13.7337471385236,0.387096774193548
23-JAN-22,1827.17408906883,240,94.5320647773279,99.8266989247312,0.139451612903226,1913,197,27.782995951417,36.9230769230769,12.9514170040486,0.025881720430108,10.5615384615385,0,4.29186234817814,16,76,31.5178137651822,949.430555555556,10.874358974359,21.8846153846154,17.7142857142857,0.178137651821862,23.1111111111111,0.019991902834008,1.42105263157895,3050.48582995951,,949.430555555556,12.7841111111111,6.71564102564103,2428.2967032967,2440.27472527473,11.0000566801619,0.109287449392713,746.694117647059,94.697449599451,13.5340826042763,0.412955465587045
24-JAN-22,1827.995951417,239.99,94.5756275303644,99.8316122448979,0.132642857142857,1914,198,27.6736842105263,38.2145748987854,12.9068825910931,0.026826530612245,10.5615384615385,0,4.31231983805668,19,76,30.285020242915,946.343949044586,11.547619047619,21.9837837837838,17.9783783783784,0.133603238866397,37.7391304347826,0.019259109311741,1.39271255060729,3053.68016194332,,946.343949044586,13.1213043478261,6.69142857142857,2432.05405405405,2433.97297297297,11.0856963562753,0.190433198380567,665.338129496403,94.4544776833909,13.6335984560388,0.417004048582996
25-JAN-22,1826.7004048583,240.02,94.5069230769231,99.8317735849057,0.133311320754717,1913,199,27.67004048583,37.0931174089069,13.0445344129555,0.026,10.5592995951417,0,4.28974898785425,18,76,29.3024291497976,947.472049689441,12.2363636363636,21.7354497354497,18.1798941798942,0.064777327935223,38.4,0.019862348178138,1.40080971659919,3052.87449392713,,947.472049689441,13.2611333333333,6.73840909090909,2425.88235294118,2439.11764705882,10.9896072874494,0.073348178137652,318.408450704225,94.6446607652228,13.6165091570026,0.331983805668016
26-JAN-22,1827.41700404858,240.02,94.543036437247,99.8216224489796,0.14234693877551,1914,200,27.7931174089069,37.3400809716599,12.8906882591093,0.026632653061225,10.5561417004049,0,4.30213765182186,14,76,27.0846153846154,946.331210191083,12.6368421052631,21.8191489361702,17.7340425531915,0.076923076923077,69.9411764705882,0.019538461538462,1.40080971659919,3041.2024291498,,946.331210191083,13.0179411764706,6.64894736842105,2437.37967914439,2442.56756756757,11.0409392712551,0.121392712550607,638.855855855856,94.8007821876201,13.5866155730431,0.368421052631579
27-JAN-22,1812.24696356275,240.01,94.6283400809716,99.823,0.142416666666667,1915,201,27.7712550607287,37.4331983805668,13,0.025520833333333,10.5542388663968,0,4.29584210526316,11,76,23.0882591093117,947.153374233129,11.9023809523809,21.9781420765027,17.4945054945055,0.093117408906883,32,0.020004048582996,1.30769230769231,3043.6963562753,,947.153374233129,12.6468,6.69238095238095,2429.2349726776,2441.31147540984,11.0151497975709,0.098457489878543,506.774193548387,94.7313662586551,13.6550041943778,0.368421052631579
28-JAN-22,1831.716,240,94.76632,99.8318921568627,0.131156862745098,1916,202,27.6608,36.024,13.244,0.025745098039216,10.554456,0,4.315232,9,76,21.4828,947.5,12.3714285714286,21.968253968254,17.1052631578947,0.132,35.2307692307692,0.018952,1.408,3069.924,,947.5,12.9619230769231,6.72408163265306,2445.42553191489,2447.86096256684,11.096816,0.176092,623.544776119403,95.5154580187631,13.4836552408566,0.444
29-JAN-22,1833.648,240.02,94.85716,99.82462,0.13925,1917,203,27.5516,37.28,12.928,0.02638,10.5528,0,4.304396,9,76,20.7848,944.223463687151,12.6404255319149,21.8860103626943,17.5520833333333,0.048,36.2222222222222,0.019952,1.464,3068.776,,944.223463687151,12.3411111111111,6.78127659574468,2433.78947368421,2443.98936170213,11.050768,0.152568,670.421487603306,94.7638563231902,13.5709214602702,0.348
30-JAN-22,1835.66932270916,240,94.9614342629482,99.8275392156863,0.137519607843137,1918,204,27.8513944223108,38.7888446215139,12.9282868525896,0.02578431372549,10.5521912350598,0,4.33370119521912,14,76,21.0474103585657,946.877094972067,12.7234042553191,21.9368421052632,17.1157894736842,0.071713147410359,36.9375,0.019450199203187,1.33864541832669,3017.60956175299,,946.877094972067,12.856625,6.66595744680851,2437.31578947368,2446.10526315789,11.1742430278884,0.212637450199203,922.732824427481,94.9221277457894,13.6472872267089,0.350597609561753
31-JAN-22,1838.992,240,95.13312,99.8197052631579,0.142894736842105,1919,205,27.934,37.624,13.14,0.027873684210526,10.548368,0,4.301372,14,76,19.9448,944.866279069767,12.3581395348837,22.0160427807487,18.0324324324324,0.104,37.0526315789474,0.0206,1.352,3026.848,,944.866279069767,13.1133684210526,6.58697674418605,2475.68306010929,2466.8956043956,11.055096,0.14796,708.311926605505,96.2676584516466,13.4575682392848,0.4
01-FEB-22,1835.668,240,94.96356,99.8380571428571,0.127533333333333,1920,206,28.0192,37.508,13.032,0.027209523809524,10.544988,0,4.307812,9,76,15.1028,942.445652173913,12.7357142857143,21.9202127659574,17.6613756613757,0.072,30.8125,0.020456,1.416,3012.364,,942.445652173913,13.2040625,6.70392857142857,2435.58510638298,2438.29787234043,11.066076,0.09506,537.4,94.619158711832,13.6273259847335,0.376
02-FEB-22,1837.66,240.03,95.06532,99.8212771084337,0.140987951807229,1921,207,28.0252,37.432,13.06,0.028361445783133,10.5438,0,4.294516,6,76,11.3668,941.828729281768,12.6125,21.8,16.6947368421053,0.04,45.2222222222222,0.021384,1.328,3018.036,,941.828729281768,12.9271111111111,6.63791666666667,2448.68421052632,2444.52380952381,11.009428,0.050004,420.280898876404,95.3727520781475,13.459536586537,0.356
03-FEB-22,1837.68,240.03,95.07176,99.8322875,0.1298625,1922,208,27.9216,36.972,13.004,0.0293125,10.5438,0,4.296788,13,76,9.9592,942.385026737968,12.4558139534884,21.9206349206349,16.7037037037037,0.08,41.4666666666667,0.020204,1.156,3031.488,,942.385026737968,12.8784666666667,6.74441860465116,2454.02116402116,2458.60962566845,11.018424,0.081612,636.113924050633,95.4144222236109,13.4913288343229,0.292
04-FEB-22,1837.81274900398,240,95.0743426294821,99.8360315789474,0.126242105263158,1923,209,27.8665338645418,36.3864541832669,13.1195219123506,0.02841052631579,10.5438884462151,13.5294820717131,4.29441035856574,3,76,9.71075697211155,943.197802197802,12.5395348837209,22.1413043478261,16.3945945945946,0.083665338645418,22.625,0.020996015936255,1.44621513944223,3044.63346613546,176.368421052632,943.197802197802,13.448625,6.68232558139535,2447.08108108108,2453.78378378378,11.0109721115538,0.058669322709163,552.969696969697,95.2185089434443,13.5432436754732,0.318725099601594
05-FEB-22,1839.63636363636,239.99,95.175652173913,99.8260430107527,0.135870967741935,1924,210,27.8430830039526,36.8221343873518,13.0632411067194,0.028709677419355,10.545652173913,13.5079051383399,4.2934743083004,9,76,10.6162055335968,943.005586592179,12.646,22.1971153846154,16.3285024154589,0.102766798418972,43.7058823529412,0.023328063241107,1.34387351778656,3039.14624505929,183.116666666667,943.005586592179,13.3176470588235,6.8082,2461.15183246073,2464.05759162304,11.0067470355731,0.045881422924901,627.208333333333,95.6239549173932,13.4260209139672,0.308300395256917
06-FEB-22,1842.22222222222,240.03,95.3084523809524,99.8262054794521,0.136712328767123,1925,211,27.9781746031746,36.5674603174603,13.0873015873016,0.028890410958904,10.5450396825397,13.4814285714286,4.2950753968254,1,76,10.5063492063492,944.294478527607,12.3711111111111,21.9631578947368,16.278947368421,0.111111111111111,49,0.022857142857143,1.21825396825397,3026.96031746032,219.926470588235,944.294478527607,13.4698125,6.824,2454.21052631579,2463.97368421053,11.0120753968254,0.074880952380952,557.675324675325,95.6039670785886,13.4026568390809,0.369047619047619
